Repository: KeQiu-xqh/thermal-conductivity-project

# Thermal-90 金属导热实验项目

本仓库用于维护一套基于 **Raspberry Pi 5 + Thermal-90 红外热像 + 金属圆棒样品 + PINN 反演** 的导热系数实验流程。

当前主线不是采集链路验证，而是围绕已采集的 `.dat` 热像数据，完成 ROI 提取、`x,t -> T` 数据构建、非稳态一维导热 PINN 回测和结果可信度判断。

## 仓库结构

```text
thermal-conductivity-project/
├── .codex/                              # Codex 项目级技能配置
│   └── skills/
│       └── thermal-conductivity-lab/    # 本项目专用工作流和项目记忆入口
├── .vscode/                             # VS Code 项目设置
├── code/                                # 当前正式使用的代码
│   ├── construct_training_data.py       # 从 Thermal-90 原始数据构建训练数据
│   ├── extract_rod_profile.py           # 提取金属棒 ROI / 轴向温度分布
│   ├── thermal90_ir_temp.py             # Thermal-90 采集、温度解析、实时显示和录制

File: docs/07-数据记录日志.md
# 数据记录日志

更新：2026-05-22

## 说明

- 本文件用于记录某个 `.dat` 文件对应的实验内容、派生数据、分析图和当前用途。
- 优先按“日期 + run 编号”查找。
- 若同一组数据同时存在设备默认文件名和项目规范文件名，默认视为同一份数据。

## 2026-05-22 run01

### 原始数据

- 默认文件名：`data/raw/2000.0.0.000000--20260522-143445.dat`
- 规范文件名：`data/raw/thermal90-20260522-run01.dat`

### 实验条件

- 样品：铝棒，`150 mm x 8 mm`
- 插入深度：`14 mm`
- 露出长度：`136 mm`
- 表面：裸铝
- 热台：`100 C`
- 室温：`24.5 C`
- 用途：`SK8 + 8 mm` 铝棒装配验证，不作为正式 PINN 数据

### 主要输出

- 预览：`outputs/preview/2000.0.0.000000--20260522-143445_preview.gif`
- 多帧对比：`outputs/figures/2000.0.0.000000--20260522-143445_frames_compare.png`
- 轴向剖面：`outputs/figures/2000.0.0.000000--20260522-143445_rod_profile_compare.png`
- 多点曲线：`outputs/figures/2000.0.0.000000--20260522-143445_rod_points_curve.png`

### 当前结论

- 能看到从冷态开始的升温过程。
- 能提取沿棒方向的相对温度梯度。
- 由于热端高温块占画面明显、样品为裸铝，这组仅用于装配与成像验证。

## 2026-05-22 run02

### 原始数据

- 默认文件名：`data/raw/2000.0.0.000000--20260522-161436.dat`
- 规范文件名：`data/raw/thermal90-20260522-run02.dat`

### 实验条件

- 样品：6061 铝棒，`150 mm x 8 mm`
- 插入深度：`14 mm`
- 露出长度：`136 mm`
- 表面：哑光黑漆，发射率建模取 `0.95`
- 热台：`100 C`
- 室温：`25.0 C`
- 相机距离：约 `55 mm`
- 用途：当前正式 PINN 回测主数据

### 正式 ROI 与导出设置

- 冷态起点：`frame 0`
- 帧率：`7 fps`
- 正式 ROI：`x=10~80, y=30~34`
- 热端方向：`left`
- 标定：`mm_per_px = 2.0`
- 当前主派生文件：
  - `data/derived/thermal90-20260522-run02_rod_xyt_data.npz`
  - `data/derived/thermal90-20260522-run02_rod_xyt_data.csv`
  - `data/derived/thermal90-20260522-run02_rod_xt_data.npz`
  - `data/derived/thermal90-20260522-run02_rod_xt_data.csv`
  - `data/derived/thermal90-20260522-run02_rod_meta.json`

### 图像与检查文件

- 预览：`outputs/preview/2000.0.0.000000--20260522-161436_preview.gif`
- 多帧对比：`outputs/figures/2000.0.0.000000--20260522-161436_frames_compare.png`
- 轴向剖面：`outputs/figures/2000.0.0.000000--20260522-161436_rod_profile_compare.png`
- 棒身/背景对比：`outputs/figures/2000.0.0.000000--20260522-161436_rod_vs_background_curves.png`
- 当前主 ROI 叠加图：`outputs/figures/thermal90-20260522-run02_rod_roi_overlay.png`
- 当前主 `x-t` 热图：`outputs/figures/thermal90-20260522-run02_rod_xt_heatmap.png`
- 当前主边界曲线：`outputs/figures/thermal90-20260522-run02_rod_boundary_curves.png`

### 正式 PDE 版训练设置

- 脚本：`code/train_pinn_1d.py`
- 方程：
  - `T_t = alpha*T_xx - 4h/(rho*cp*D)*(T-T_inf) - 4*epsilon*sigma/(rho*cp*D)*(T^4-T_inf^4)`
- 左边界：
  - 支座外第一列棒身像素温度曲线，Dirichlet
- 右边界：
  - `none`
  - 原因：当前画面右侧只是可见子区末端，不是物理自由端
- 初始条件：
  - 前 `5` 帧实测平均温度分布
- 材料参数：
  - `rho = 2700 kg/m^3`
  - `cp = 900 J/(kg*K)`
  - `D = 8 mm`
  - `epsilon = 0.95`
  - `T_inf = 298.15 K`

### 关键训练输出

- 最终主结果：
  - `outputs/models/thermal90-20260522-run02_pinn_phys_final_pinn.pt`
  - `outputs/models/thermal90-20260522-run02_pinn_phys_final_history.json`
  - `outputs/models/thermal90-20260522-run02_pinn_phys_final_summary.json`
  - `outputs/figures/thermal90-20260522-run02_pinn_phys_final_pinn_loss_curve.png`
  - `outputs/figures/thermal90-20260522-run02_pinn_phys_final_pinn_alpha_h_curve.png`
  - `outputs/figures/thermal90-20260522-run02_pinn_phys_final_pinn_pred_heatmap.png`

### 当前最可信结果

- `alpha = 6.99e-5 m^2/s`
- `h = 11.07 W/m^2/K`
- `k = 169.82 W/(m*K)`
- 温度场 `MSE = 0.371 C^2`

### 对照结论

- 若使用更靠左的 ROI `x=8~80`，会得到：
  - `k ≈ 89.41 W/(m*K)`
- 将左边界右移两列到 `x=10~80` 后，得到：
  - `k ≈ 169.82 W/(m*K)`
- 说明最左边两列仍受支座热端串扰，若把它们误当作棒身边界，会明显压低反演热导率。

### 当前结论

- `run02` 已经能支撑一次带对流与辐射项的正式 PDE 版 PINN 回测。
- 当前最可信主版本是：
  - `7 fps`
  - `frame 0` 冷态起点
  - `ROI = x=10~80, y=30~34`
  - `measured` 初始条件
  - `right_bc_mode = none`
- 对 6061 铝而言，当前 `k ≈ 169.82 W/(m*K)` 已进入合理量级，可作为当前阶段的主结果。

## 2026-05-28 run01

### 原始数据

- 默认文件名：`data/raw/2000.0.0.000000--20260528-140337.dat`
- 规范文件名：`data/raw/thermal90-20260528-run01.dat`

### 实验条件

- 样品：6061 铝棒，`150 mm x 8 mm`
- 插入深度：`14 mm`
- 露出长度：`136 mm`
- 表面：哑光黑漆，发射率建模取 `0.95`
- 热台：`100 C`
- 室温：`21.7 C`
- 相机距离：约 `53 mm`
- 起始状态：冷态开始
- 改动：摄像头横向位置有调整，画面中不再包含支架部分

### 正式 ROI 与导出设置

- 冷态起点：`frame 0`
- 帧率：`7 fps`
- 正式 ROI：`x=0~80, y=28~32`
- 热端方向：`left`
- 标定：`mm_per_px = 2.0`
- 主派生文件：
  - `data/derived/thermal90-20260528-run01_rod_xyt_data.npz`
  - `data/derived/thermal90-20260528-run01_rod_xyt_data.csv`
  - `data/derived/thermal90-20260528-run01_rod_xt_data.npz`
  - `data/derived/thermal90-20260528-run01_rod_xt_data.csv`
  - `data/derived/thermal90-20260528-run01_rod_meta.json`

### 图像与检查文件

- 预览：`outputs/preview/2000.0.0.000000--20260528-140337_preview.gif`
- 多帧对比：`outputs/figures/2000.0.0.000000--20260528-140337_frames_compare.png`
- 当前主 ROI 叠加图：`outputs/figures/thermal90-20260528-run01_rod_roi_overlay.png`
- 当前主 `x-t` 热图：`outputs/figures/thermal90-20260528-run01_rod_xt_heatmap.png`
- 当前主边界曲线：`outputs/figures/thermal90-20260528-run01_rod_boundary_curves.png`

### 正式 PDE 版训练设置

- 脚本：`code/train_pinn_1d.py`
- 方程：
  - `T_t = alpha*T_xx - 4h/(rho*cp*D)*(T-T_inf) - 4*epsilon*sigma/(rho*cp*D)*(T^4-T_inf^4)`
- 左边界：
  - 第一列可见棒身像素温度曲线，Dirichlet
- 右边界：
  - `none`
- 初始条件：
  - 前 `5` 帧实测平均温度分布

### 当前结果

- `alpha = 6.58e-5 m^2/s`
- `h = 11.23 W/m^2/K`
- `k = 159.84 W/(m*K)`
- 温度场 `MSE = 0.348 C^2`

### 与 2026-05-22 正式结果对照

- `2026-05-22 run02`：`k = 169.82 W/(m*K)`
- `2026-05-28 run01`：`k = 159.84 W/(m*K)`
- 差异约 `5.9%`

### 当前结论

- 这次因为支架没有进入画面，左端边界直接变成了“第一列可见棒身”，边界定义比上次更简单。
- 在相同 PDE 和相同训练流程下，两次结果已经稳定落在 `160~170 W/(m*K)` 量级。
- 对 6061 铝而言，这说明当前方案已经具备初步重复性，当前主判断应从“单次可用”提升到“重复实验初步一致”。

## 2026-05-28 run02

### 原始数据

- 默认文件名：`data/raw/2000.0.0.000000--20260528-151557.dat`
- 规范文件名：`data/raw/thermal90-20260528-run02.dat`

### 实验条件

- 样品：`304` 不锈钢圆棒，`150 mm x 8 mm`
- 插入深度：`14 mm`
- 露出长度：`136 mm`
- 表面：哑光黑体化，发射率建模取 `0.95`
- 热台：`100 C`
- 室温：`21.0 C`
- 相机距离：约 `53 mm`
- 起始状态：冷态开始
- 改动：相机略微偏移，画面中录入了部分支架

### 当前正式 ROI 与导出设置

- 冷态起点：`frame 0`
- 帧率：`7 fps`
- 当前正式 ROI：`x=0~49, y=29~33`
- 热端方向：`left`
- 标定：`mm_per_px = 2.0`
- 主派生文件：
  - `data/derived/thermal90-20260528-run02_rod_xyt_data.npz`
  - `data/derived/thermal90-20260528-run02_rod_xyt_data.csv`
  - `data/derived/thermal90-20260528-run02_rod_xt_data.npz`
  - `data/derived/thermal90-20260528-run02_rod_xt_data.csv`
  - `data/derived/thermal90-20260528-run02_rod_meta.json`

### 图像与检查文件

- 预览：`outputs/preview/2000.0.0.000000--20260528-151557_preview.gif`
- 多帧对比：`outputs/figures/2000.0.0.000000--20260528-151557_frames_compare.png`
- 当前 ROI 叠加图：`outputs/figures/thermal90-20260528-run02_rod_roi_overlay.png`
- 当前 `x-t` 热图：`outputs/figures/thermal90-20260528-run02_rod_xt_heatmap.png`
- 当前边界曲线：`outputs/figures/thermal90-20260528-run02_rod_boundary_curves.png`

### 正式 PDE 版回测设置

- 脚本：`code/train_pinn_1d.py`
- 方程：
  - `T_t = alpha*T_xx - 4h/(rho*cp*D)*(T-T_inf) - 4*epsilon*sigma/(rho*cp*D)*(T^4-T_inf^4)`
- 材料参数：
  - `rho = 7930 kg/m^3`
  - `cp = 500 J/(kg*K)`
  - `D = 8 mm`
  - `epsilon = 0.95`
  - `T_inf = 294.15 K`
- 左边界：
  - 第一列可见棒身像素温度曲线，Dirichlet
- 右边界：
  - `none`
- 初始条件：
  - 前 `5` 帧实测平均温度分布

### 当前回测结果

- `alpha = 1.20e-5 m^2/s`
- `h = 12.70 W/m^2/K`
- `k = 47.53 W/(m*K)`
- 温度场 `MSE = 0.315 C^2`

### 敏感性检查

- 左端右移到 `x=2~51` 后，`k` 升到约 `66.36 W/(m*K)`
- 左端右移到 `x=4~53` 后，`k` 升到约 `65.58 W/(m*K)`
- 右端拉长到 `x=0~60` 后，`k` 升到约 `63.45 W/(m*K)`
- 上下微调棒身带后，`k` 仍维持在更高的 `66~70 W/(m*K)` 量级

### 当前结论

- 这组 `304` 数据在数值拟合上是稳定的，但反演热导率明显高于 `304` 常见量级，当前不能作为正式可信结果。
- 当前更合理的判断是：低导热样品在 `铝制支架 + 热台` 条件下更容易受到热端和支架二维传热影响，导致一维回测偏高。
- 这组数据应暂时记为“304 首次诊断数据”，用途是验证当前装置对低导热材料的局限，而不是产出最终 `304` 热导率。

## 2026-05-28 run03

### 原始数据

- 默认文件名：`data/raw/2000.0.0.000000--20260528-155644.dat`
- 规范文件名：`data/raw/thermal90-20260528-run03.dat`

### 实验条件

- 样品：`H59` 黄铜圆棒，`150 mm x 8 mm`
- 插入深度：`16 mm`
- 露出长度：`134 mm`
- 表面：哑光黑体化，发射率建模取 `0.95`
- 热台：`100 C`
- 室温：`21.0 C`
- 相机距离：约 `55 mm`
- 起始状态：冷态开始
- 改动：无

### 当前正式 ROI 与导出设置

- 冷态起点：`frame 0`
- 帧率：`7 fps`
- 当前正式 ROI：`x=0~77, y=29~33`
- 热端方向：`left`
- 标定：`mm_per_px = 2.0`
- 主派生文件：
  - `data/derived/thermal90-20260528-run03_rod_xyt_data.npz`
  - `data/derived/thermal90-20260528-run03_rod_xyt_data.csv`
  - `data/derived/thermal90-20260528-run03_rod_xt_data.npz`
  - `data/derived/thermal90-20260528-run03_rod_xt_data.csv`
  - `data/derived/thermal90-20260528-run03_rod_meta.json`

### 图像与检查文件

- 预览：`outputs/preview/2000.0.0.000000--20260528-155644_preview.gif`
- 多帧对比：`outputs/figures/2000.0.0.000000--20260528-155644_frames_compare.png`
- 当前 ROI 叠加图：`outputs/figures/thermal90-20260528-run03_rod_roi_overlay.png`
- 当前 `x-t` 热图：`outputs/figures/thermal90-20260528-run03_rod_xt_heatmap.png`
- 当前边界曲线：`outputs/figures/thermal90-20260528-run03_rod_boundary_curves.png`

### 正式 PDE 版回测设置

- 脚本：`code/train_pinn_1d.py`
- 方程：
  - `T_t = alpha*T_xx - 4h/(rho*cp*D)*(T-T_inf) - 4*epsilon*sigma/(rho*cp*D)*(T^4-T_inf^4)`
- 材料参数（工程近似）：
  - `rho = 8500 kg/m^3`
  - `cp = 380 J/(kg*K)`
  - `D = 8 mm`
  - `epsilon = 0.95`
  - `T_inf = 294.15 K`
- 左边界：
  - 第一列可见棒身像素温度曲线，Dirichlet
- 右边界：
  - `none`
- 初始条件：
  - 前 `5` 帧实测平均温度分布

### 当前回测结果

- `alpha = 2.61e-5 m^2/s`
- `h = 11.56 W/m^2/K`
- `k = 84.36 W/(m*K)`
- 温度场 `MSE = 0.256 C^2`

### 敏感性检查

- 左端整体右移 2 列到 `x=2~77` 后：
  - `alpha = 3.09e-5 m^2/s`
  - `h = 11.67 W/m^2/K`
  - `k = 99.93 W/(m*K)`
  - `temperature MSE = 0.681 C^2`

### 当前结论

- 这组 `H59` 数据比 `304` 更像是可用的中高导热材料数据，拟合稳定且结果量级基本合理。
- 但左端 ROI 右移 2 列后，`k` 会从约 `84` 升到约 `100 W/(m*K)`，说明当前结果仍对热端边界定义有中等敏感性。
- 当前更稳妥的说法是：
  - `H59` 在现有装置下已经比 `304` 更接近可正式分析
  - 但当前主结果应表述为“约 `84~100 W/(m*K)` 的区间判断”，而不是单一精确值

## 2026-06-04 run01

### 原始数据

- 默认文件名：`data/raw/2000.0.0.000000--20260604-155128.dat`
- 规范文件名：`data/raw/thermal90-20260604-run01.dat`

### 实验条件

- 样品：`304` 不锈钢圆棒，`150 mm x 8 mm`
- 插入深度：`14 mm`
- 露出长度：`136 mm`
- 表面：黑体化，发射率建模取 `0.95`
- 热台：`140 C`
- 室温：`23.0 C`
- 相机距离：约 `62 mm`
- 起始状态：冷态开始

### 当前正式 ROI 与导出设置

- 冷态起点：`frame 0`
- 帧率：`7 fps`
- 当前正式 ROI：`x=0~55, y=30~34`
- 热端方向：`left`
- 标定：`mm_per_px = 2.0`
- 主派生文件：
  - `data/derived/thermal90-20260604-run01_rod_xyt_data.npz`
  - `data/derived/thermal90-20260604-run01_rod_xyt_data.csv`
  - `data/derived/thermal90-20260604-run01_rod_xt_data.npz`
  - `data/derived/thermal90-20260604-run01_rod_xt_data.csv`
  - `data/derived/thermal90-20260604-run01_rod_meta.json`

### 图像与检查文件

- 预览：`outputs/preview/2000.0.0.000000--20260604-155128_preview.gif`
- 多帧对比：`outputs/figures/2000.0.0.000000--20260604-155128_frames_compare.png`
- 当前 ROI 叠加图：`outputs/figures/thermal90-20260604-run01_rod_roi_overlay.png`
- 当前 `x-t` 热图：`outputs/figures/thermal90-20260604-run01_rod_xt_heatmap.png`
- 当前边界曲线：`outputs/figures/thermal90-20260604-run01_rod_boundary_curves.png`

### 正式 PDE 版回测设置

- 脚本：`code/train_pinn_1d.py`
- 方程：
  - `T_t = alpha*T_xx - 4h/(rho*cp*D)*(T-T_inf) - 4*epsilon*sigma/(rho*cp*D)*(T^4-T_inf^4)`
- 材料参数：
  - `rho = 7930 kg/m^3`
  - `cp = 500 J/(kg*K)`
  - `D = 8 mm`
  - `epsilon = 0.95`
  - `T_inf = 296.15 K`
- 左边界：
  - 第一列可见棒身像素温度曲线，Dirichlet
- 右边界：
  - `none`
- 初始条件：
  - 前 `5` 帧实测平均温度分布

### 当前回测结果

- `alpha = 1.24e-5 m^2/s`
- `h = 12.73 W/m^2/K`
- `k = 49.29 W/(m*K)`
- 温度场 `MSE = 0.563 C^2`

### 敏感性检查

- 左端整体右移 2 列到 `x=2~57` 后：
  - `alpha = 1.67e-5 m^2/s`
  - `h = 12.26 W/m^2/K`
  - `k = 66.21 W/(m*K)`
  - `temperature MSE = 0.699 C^2`

### 当前结论

- 即使把热台升到 `140 C`，这次 `304` 的主结果仍然只有约 `49 W/(m*K)`，与 `2026-05-28 run02` 的 `47.53 W/(m*K)` 基本同量级。
- 左端右移 2 列后，`k` 又会抬到约 `66 W/(m*K)`，说明这次仍然延续了 `304` 对热端边界定义敏感的特征。
- 因此当前更稳妥的判断仍然是：
  - 提高热台温度并没有从根本上解决 `304` 在当前装置下的一维边界失真问题
  - 这组数据仍应归类为“304 的诊断数据”，不作为正式可信热导率结果

## 2026-06-04 run02

### 原始数据

- 默认文件名：`data/raw/2000.0.0.000000--20260604-161040.dat`
- 规范文件名：`data/raw/thermal90-20260604-run02.dat`

### 实验条件

- 样品：`H59` 黄铜圆棒，`150 mm x 8 mm`
- 插入深度：`14 mm`
- 露出长度：`136 mm`
- 表面：黑体化，发射率建模取 `0.95`
- 热台：`140 C`
- 室温：`23.0 C`
- 相机距离：约 `65 mm`
- 起始状态：冷态开始
- 备注：后段帧中远端与背景温差逐渐拉开，因此本次使用了从 `frame 0` 到最后一帧的全量数据

### 当前正式 ROI 与导出设置

- 冷态起点：`frame 0`
- 帧率：`7 fps`
- 当前正式 ROI：`x=0~80, y=30~34`
- 热端方向：`left`
- 标定：`mm_per_px = 2.0`
- 主派生文件：
  - `data/derived/thermal90-20260604-run02_rod_xyt_data.npz`
  - `data/derived/thermal90-20260604-run02_rod_xyt_data.csv`
  - `data/derived/thermal90-20260604-run02_rod_xt_data.npz`
  - `data/derived/thermal90-20260604-run02_rod_xt_data.csv`
  - `data/derived/thermal90-20260604-run02_rod_meta.json`

### 图像与检查文件

- 预览：`outputs/preview/2000.0.0.000000--20260604-161040_preview.gif`
- 多帧对比：`outputs/figures/2000.0.0.000000--20260604-161040_frames_compare.png`
- 当前 ROI 叠加图：`outputs/figures/thermal90-20260604-run02_rod_roi_overlay.png`
- 当前 `x-t` 热图：`outputs/figures/thermal90-20260604-run02_rod_xt_heatmap.png`
- 当前边界曲线：`outputs/figures/thermal90-20260604-run02_rod_boundary_curves.png`

### 正式 PDE 版回测设置

- 脚本：`code/train_pinn_1d.py`
- 方程：
  - `T_t = alpha*T_xx - 4h/(rho*cp*D)*(T-T_inf) - 4*epsilon*sigma/(rho*cp*D)*(T^4-T_inf^4)`
- 材料参数（工程近似）：
  - `rho = 8500 kg/m^3`
  - `cp = 380 J/(kg*K)`
  - `D = 8 mm`
  - `epsilon = 0.95`
  - `T_inf = 296.15 K`
- 左边界：
  - 第一列可见棒身像素温度曲线，Dirichlet
- 右边界：
  - `none`
- 初始条件：
  - 前 `5` 帧实测平均温度分布

### 当前回测结果

- `alpha = 3.12e-5 m^2/s`
- `h = 11.58 W/m^2/K`
- `k = 100.88 W/(m*K)`
- 温度场 `MSE = 0.374 C^2`

### 敏感性检查

- 左端整体右移 2 列到 `x=2~80` 后：
  - `alpha = 3.16e-5 m^2/s`
  - `h = 11.68 W/m^2/K`
  - `k = 102.08 W/(m*K)`
  - `temperature MSE = 1.158 C^2`

### 当前结论

- 这次 `H59@140 C` 的主结果约 `100.88 W/(m*K)`，明显高于 `2026-05-28 run03` 的 `84.36 W/(m*K)`。
- 但和上次不同，这次左端右移 2 列后，`k` 只从约 `100.88` 变化到 `102.08 W/(m*K)`，说明当前结果对左端边界定义的敏感性明显减弱。
- 因此当前更稳妥的判断是：
  - `H59` 在 `140 C` 条件下已经比此前 `100 C` 条件更稳定
  - 当前可以把 `H59` 的结果收敛为“大约 `100 W/(m*K)` 的量级判断”，比此前的 `84~100` 区间更集中

### 远端旋钮污染修正

- 后续检查发现：由于相机拉远，`x > 70` 附近开始混入铁架台旋钮，继续把整个 `x=0~80` 当作棒身会引入空间污染。
- 因此对 `2026-06-04 run02` 追加了修正版 ROI：
  - `x=0~68, y=30~34`
- 修正后结果：
  - `alpha = 3.12e-5 m^2/s`
  - `h = 11.62 W/m^2/K`
  - `k = 100.75 W/(m*K)`
  - `temperature MSE = 0.341 C^2`
- 对应修正文件：
  - `outputs/models/thermal90-20260604-run02_crop68_summary.json`
  - `outputs/figures/20260604_h59_crop68/thermal90-20260604-run02_rod_roi_overlay.png`

## 2026-06-04 run03

### 原始数据

- 默认文件名：`data/raw/2000.0.0.000000--20260604-162831.dat`
- 规范文件名：`data/raw/thermal90-20260604-run03.dat`

### 实验条件

- 样品：`6061` 铝棒，`150 mm x 8 mm`
- 插入深度：`14 mm`
- 露出长度：`136 mm`
- 其余条件与 `2026-06-04 run02` 相同：
  - 热台 `140 C`
  - 室温 `23.0 C`
  - 黑体化
  - 相机距离约 `65 mm`
  - 冷态开始

### 初始自动结果

- 自动 ROI：`x=0~80, y=30~34`
- 初始回测结果：
  - `alpha = 3.80e-5 m^2/s`
  - `h = 11.49 W/m^2/K`
  - `k = 92.27 W/(m*K)`
  - `temperature MSE = 1.334 C^2`

### 远端旋钮污染修正

- 与同批 `H59@140 C` 一样，`x > 70` 开始混入铁架台旋钮，因此将 ROI 改为：
  - `x=0~68, y=30~34`
- 修正后结果：
  - `alpha = 3.97e-5 m^2/s`
  - `h = 11.54 W/m^2/K`
  - `k = 96.40 W/(m*K)`
  - `temperature MSE = 0.698 C^2`
- 对应修正文件：
  - `outputs/models/thermal90-20260604-run03_crop68_summary.json`
  - `outputs/figures/20260604_al_crop68/thermal90-20260604-run03_rod_roi_overlay.png`

### 当前结论

- 右端去掉旋钮污染后，`6061@140 C` 从约 `92.27` 修正到约 `96.40 W/(m*K)`。
- 这说明原先把整段 `x=0~80` 都当成棒身，确实会低估 `6061` 的回测结果。
- 但即使修正后，`6061@140 C` 仍明显低于此前 `6061@100 C` 的 `160~170 W/(m*K)` 量级。
- 因此当前更合理的判断是：
  - 这组 `6061@140 C` 结果受“相机拉远 + 右端异物入镜”影响明显，当前不宜直接拿来替代此前的 `6061` 主结果
## 2026-06-04 远距离批次补充标定说明

### 标定背景

- 用户补充说明：从棒身起始位置到右端旋钮处，物理长度约为 `120 mm`。
- 对于已裁掉右端旋钮后的远距离批次，采用：
  - 长度标定：`120 mm / 68 px = 1.7647 mm/px`
  - 直径标定：`8 mm / 4 px = 2.0 mm/px`
  - 综合标定：两者算术平均，`mm_per_px = 1.88235`

### H59@140 C 的综合标定结果

- 数据：`data/raw/thermal90-20260604-run02.dat`
- 裁剪 ROI：`x=0~68, y=30~34`
- 综合标定结果：
  - `alpha = 2.77e-5 m^2/s`
  - `h = 11.63 W/m^2/K`
  - `k = 89.40 W/(m*K)`
  - `temperature MSE = 0.342 C^2`
- 对应文件：
  - `outputs/models/thermal90-20260604-run02_calib12cm_summary.json`

### 6061@140 C 的综合标定结果

- 数据：`data/raw/thermal90-20260604-run03.dat`
- 裁剪 ROI：`x=0~68, y=30~34`
- 综合标定结果：
  - `alpha = 3.65e-5 m^2/s`
  - `h = 11.56 W/m^2/K`
  - `k = 88.62 W/(m*K)`
  - `temperature MSE = 0.712 C^2`
- 对应文件：
  - `outputs/models/thermal90-20260604-run03_calib12cm_summary.json`

### 补充判断

- 这说明 `mm_per_px` 对远距离 `140 C` 批次影响很大，不能再把 `2.0 mm/px` 当成稳健标定。
- 在这套综合标定下，`H59` 与 `6061` 的热导率结果都被压到约 `89 W/(m*K)` 附近。
- 因此当前更合理的结论是：
  - 远距离 `140 C` 批次更适合用于说明“标定与视野会显著影响绝对热导率结果”；
  - `6061` 的主结果仍应优先采用此前近距离、较干净视野下的两组 `100 C` 数据。
## 2026-06-04 run04

### 原始数据

- 默认文件名：`data/raw/2000.0.0.000000--20260604-172156.dat`
- 规范文件名：`data/raw/thermal90-20260604-run04.dat`

### 实验条件

- 样品：`6061` 铝棒，`150 mm x 8 mm`
- 插入深度：`14 mm`
- 露出长度：`136 mm`
- 表面：黑体化，发射率建模取 `0.95`
- 热台：`140 C`
- 室温：`23.0 C`
- 相机距离：约 `57 mm`
- 起始状态：冷态开始
- 备注：与上一组 `6061@140 C` 相比，相机更近一些

### 当前正式 ROI 与导出设置

- 冷态起点：`frame 0`
- 帧率：`7 fps`
- 手动 ROI：`x=0~68, y=30~34`
- 热端方向：`left`
- 标定：`mm_per_px = 2.0`
- 对应文件：
  - `data/derived/20260604_al_run04_manual68/thermal90-20260604-run04_rod_xt_data.npz`
  - `data/derived/20260604_al_run04_manual68/thermal90-20260604-run04_rod_meta.json`
  - `outputs/figures/20260604_al_run04_manual68/thermal90-20260604-run04_rod_roi_overlay.png`

### 正式 PDE 回测结果

- `alpha = 4.66e-5 m^2/s`
- `h = 11.46 W/m^2/K`
- `k = 113.25 W/(m*K)`
- `temperature MSE = 0.830 C^2`
- 对应摘要：
  - `outputs/models/thermal90-20260604-run04_pinn_phys_final_summary.json`

### 当前判断

- 这组 `6061@140 C` 比上一组远距离 `run03` 更接近合理量级：
  - `run03` 裁掉右端异物后：`k = 96.40 W/(m*K)`
  - `run04` 更近距离、手动裁剪后：`k = 113.25 W/(m*K)`
- 说明相机距离与右端视野污染确实会明显影响 `6061@140 C` 的绝对结果。
- 但它仍明显低于此前两组近距离 `100 C` 主结果 `159.84~169.82 W/(m*K)`，因此当前仍不宜拿 `run04` 替代既有 `6061` 主结论。

### 左端 ROI 敏感性检查

- 以同一组 `run04` 数据、同一高度带 `y=30~34`、同一右端裁剪 `x_max=68` 为前提，仅改变左端起点：
  - `x=0~68`：`k = 113.25 W/(m*K)`，`MSE = 0.830`
  - `x=8~68`：`k = 116.07 W/(m*K)`，`MSE = 0.747`
  - `x=10~68`：`k = 128.01 W/(m*K)`，`MSE = 0.776`
  - `x=12~68`：`k = 149.53 W/(m*K)`，`MSE = 0.763`

### 敏感性结论

- `run04` 的主要误差源不是材料本身，而是左端前若干列像素仍处在热端二维过渡区。
- 当左端从 `x=0` 逐步右移到 `x=12` 时，`k` 明显回升并重新接近 `6061` 的合理量级。
- 这说明当前 `140 C` 批次不能默认把第一列可见棒身直接当成正式反演边界；至少需要做左端敏感性检查。

## 2026-06-04 run05

### 原始数据

- 默认文件名：`data/raw/2000.0.0.000000--20260604-175926.dat`
- 规范文件名：`data/raw/thermal90-20260604-run05.dat`

### 当前处理方式

- 这次按与 `run04` 一致的更稳妥策略处理：
  - 手动 ROI：`x=12~68, y=30~34`
  - `fps = 7`
  - `T_inf = 23 C`
  - `mm_per_px = 2.0`
  - `right_bc = none`
  - `initial_mode = measured`

### 当前结果

- `alpha = 6.28e-5 m^2/s`
- `h = 11.40 W/m^2/K`
- `k = 152.73 W/(m*K)`
- `temperature MSE = 0.579 C^2`

### 对应文件

- 数据：
  - `data/derived/20260604_al_run05_shift12/thermal90-20260604-run05_rod_xt_data.npz`
- 摘要：
  - `outputs/models/thermal90-20260604-run05_shift12_main_summary.json`
- ROI 图：
  - `outputs/figures/20260604_al_run05_shift12/thermal90-20260604-run05_rod_roi_overlay.png`

### 与 run04 的直接对比

- `run04` 同样采用 `x=12~68` 时：
  - `k = 149.53 W/(m*K)`
  - `MSE = 0.763`
- `run05`：
  - `k = 152.73 W/(m*K)`
  - `MSE = 0.579`

### 当前判断

- `run05` 已经非常接近此前 `6061@100 C` 主结果的下沿。
- 这进一步支持了前面的判断：
  - 问题的关键不是材料本身，而是左端边界和视野构图。
  - 对 `6061@140 C`，只要右端异物裁掉、左端从约 `x=12` 后开始取，结果会重新回到合理量级附近。

## 2026-06-05 H59@100 C 支架标定批次

### 原始数据

- 数据：`data/raw/2000.0.0.000000--20260605-160328.dat`
- 样品：`H59` 黄铜圆棒
- 热台：`100 C`
- 视频时间：`16:03:28` 到 `16:12:20`
- 总帧数：`3205`
- 按首尾时间换算帧率：`fps = 3204 / 532 = 6.02256`

### 新几何标定

- 用户在距离初始加热端金属支架约 `9.9 cm` 处增加第二个金属支架。
- 视频显示坐标：
  - 第一个金属支架右端：`x = 4`
  - 第二个金属支架左端：`x = 250`
- Thermal-90 原始热像宽度为 `80 px`，诊断图中第二支架位于原始热像 `x≈62`，与视频坐标约 `4x` 显示缩放一致。
- 因此本次按 `4x` 显示缩放换算：
  - 原始像素间距：`(250 - 4) / 4 = 61.5 px`
  - 长度标定：`mm_per_px = 99 / 61.5 = 1.60976`

### ROI 与模型设置

- 高度带：`y=30~34`
- 热端方向：`left`
- 第二支架在原始热像中约从 `x≈62` 开始，因此主 ROI 右端裁到 `x_max=56`。
- 主 ROI：`x=12~56, y=30~34`
- 灵敏度 ROI：
  - `x=8~56`
  - `x=10~56`
  - `x=12~56`
  - `x=12~58`
- 物性与边界：
  - `rho = 8500 kg/m^3`
  - `cp = 380 J/(kg*K)`
  - `D = 8 mm`
  - `T_inf = 24.5 C`
  - `right_bc = none`
  - `initial_mode = measured`
  - 训练轮数：`500 epochs`

### 500 epoch 快速结果（未充分收敛）

| ROI | `alpha (m^2/s)` | `h (W/m^2/K)` | `k (W/(m*K))` | `MSE (C^2)` |
| --- | ---: | ---: | ---: | ---: |
| `x=8~56, y=30~34` | `2.2787e-5` | `11.57` | `73.60` | `0.354` |
| `x=10~56, y=30~34` | `2.0601e-5` | `11.55` | `66.54` | `0.341` |
| `x=12~56, y=30~34` | `1.8603e-5` | `11.53` | `60.09` | `0.303` |
| `x=12~58, y=30~34` | `1.7988e-5` | `11.53` | `58.10` | `0.321` |

这些 500 epoch 结果后来检查发现仍未充分收敛，只能作为训练不足时的快速诊断，不作为正式热导率判断。

### 2000 epoch 长训练结果

| ROI | `alpha (m^2/s)` | `h (W/m^2/K)` | `k (W/(m*K))` | `MSE (C^2)` |
| --- | ---: | ---: | ---: | ---: |
| `x=12~56, y=30~34` | `2.9581e-5` | `10.49` | `95.55` | `0.097` |
| `x=12~58, y=30~34` | `2.7969e-5` | `10.44` | `90.34` | `0.098` |

2000 epoch 尾段变化：

- `x=12~56` 最后 50 轮 `alpha` 从 `2.9704e-5` 到 `2.9581e-5`，变化约 `0.4%`。
- `x=12~58` 最后 50 轮 `alpha` 从 `2.8057e-5` 到 `2.7969e-5`，变化约 `0.3%`。

### 对应文件

- 主数据集：`data/derived/20260605_h59_100c_160328_x12_56_calib99mm/2000.0.0.000000--20260605-160328_rod_xt_data.npz`
- 主摘要：`outputs/models/20260605_h59_100c_160328_x12_56_calib99mm_e2000_summary.json`
- 主 ROI 图：`outputs/figures/20260605_h59_100c_160328_x12_56_calib99mm/2000.0.0.000000--20260605-160328_rod_roi_overlay.png`
- 诊断图目录：`outputs/figures/20260605_h59_100c_160328_diagnostics/`

### 当前判断

- 本次新增支架对像素长度标定很有价值，`mm_per_px = 1.60976` 比直接沿用直径 `8 mm` 更有几何依据。
- 由于第二支架附近存在明显二维热影响，正式一维反演不宜靠近 `x≈62`；当前主 ROI 取 `x=12~56`。
- 500 epoch 结果明显低估，不能作为正式结论；这次必须采用 2000 epoch 长训练结果。
- 右端从 `x=56` 放宽到 `x=58` 后，2000 epoch 结果从 `95.55` 变为 `90.34 W/(m*K)`，说明右端靠近第二支架仍有一定影响。
- 当前更合理的主判断是：本批 `H59@100 C` 在新支架标定下约为 `90~96 W/(m*K)`，与此前 `H59 ~90~100 W/(m*K)` 判断基本一致。
- 这组数据仍适合作为“长度标定 + 支架二维影响诊断”数据；若要作为材料主结果，建议继续在避开两个支架影响的构图下复测。

File: docs/08-实验待办.md
## 实验后续规划
---

目前：成功下载`dat`

---

结论先说清楚：从你把 `.dat` 下载到 Windows 之后开始，后面大部分工作确实都可以在电脑上完成。但要“真的得到金属热导率”，你还差的不是再录视频，而是把原始热像数据变成“可用于反演的训练数据”，再跑一个 PINN 反演脚本，最后把反演出的热扩散率换算成热导率。当前仓库里已经有前两步，最后一步还没有整理成一个现成可直接跑的 `code/` 脚本。

从现在开始，完整流程应该这样走。

1. 把原始录像放进本地数据目录  
   你先把树莓派传回来的 `.dat` 放到 `data/raw/`。这个文件就是整段热像的逐帧温度矩阵，是后面所有分析的源头。  
   对应的脚本是 [view_dat.py](C:/Users/28146/Desktop/thermal-conductivity-project/code/view_dat.py) 和 [construct_training_data.py](C:/Users/28146/Desktop/thermal-conductivity-project/code/construct_training_data.py)。

2. 先用 `view_dat.py` 看这段数据值不值得继续做  
   运行：

```bash
python code/view_dat.py data/raw/<你的文件名>.dat
```

它会从 `.dat` 生成这些结果：

- `outputs/preview/<stem>_preview.gif`  
  整段热视频的动图回放，最直观地看温度变化过程和样品是否一直在画面里。

- `outputs/figures/<stem>_frames_compare.png`  
  选取几帧代表性画面的静态对比图，用来快速看热扩散前后变化有没有异常。

- `outputs/figures/<stem>_center_temp_curve.png`  
  画面中心点的温度随帧数变化曲线，反映中心像素的温升/降温过程。

- `outputs/figures/<stem>_center_roi_curve.png`  
  画面中心附近一个小区域的平均温度曲线，比单个像素更稳一点，适合看整体趋势。

- `outputs/figures/<stem>_hot_roi_curve.png`  
  热点附近 ROI 的平均温度曲线，重点看最热区域的温度变化，通常更接近真实热源影响。

简单记：
- `gif` 看全过程
- `frames_compare` 看关键帧
- `center_*` 看中心位置变化
- `hot_roi_*` 看热点区域变化


这些图的作用不是“出结果”，而是做质检和选 ROI：
- GIF 用来看样品有没有一直在画面里
- 多帧对比图用来看热扩散是否正常
- 中心点曲线和热区曲线用来看温升是否平滑、是否有抖动
- 你要在这一步决定，样品的哪一小块区域才是后面真正要建模的 ROI

3. 再用 `construct_training_data.py` 把热像整理成 PINN 可吃的数据  
   运行：

```bash
python code/construct_training_data.py data/raw/<你的文件名>.dat --x-min ... --x-max ... --y-min ... --y-max ...
```

   这一步会把原始帧序列变成结构化样本，输出：
   - `<stem>_train_data.npz`
   - `<stem>_train_data.csv`
   - `<stem>_train_meta.json`

   这一步的数据作用非常明确：
   - `npz` 里是训练输入 `inputs=[x,y,t]` 和目标温度 `targets=T`
   - `csv` 是逐点明细，方便你检查每个点的时间和坐标
   - `meta.json` 记录 fps、ROI 范围、温度统计等元信息

   这一步做完，你才算真正从“录像文件”进入“反演数据”。

4. 再跑 PINN 反演，得到的是热扩散率 `alpha`，不是热导率本身  
   这一段是你现在最需要补齐的核心步骤。当前仓库的 `code/` 目录里还没有一个现成的 PINN 反演脚本，所以这一步要么你自己补脚本，要么把论文/参考里的 PINN 思路整理成可执行代码。

   PINN 的输入通常就是上一步生成的 `npz`，外加物理约束：
   - 数据损失：让模型拟合你测到的 `T(x,y,t)`
   - 物理损失：让温度场满足热传导方程
   - 边界损失：让边界符合你的实验边界条件
   - 初值损失：让初始时刻符合实验初始状态

   这一阶段的输出通常是：
   - 训练损失曲线
   - 拟合出来的温度场
   - 学到的热扩散率 `alpha`

5. 由热扩散率换算成热导率  
   如果你走的是 PINN 路线，最终热导率不是直接“训练出来”的，而是由：

```text
k = rho * cp * alpha
```

   得到。  
   这里：
   - `rho` 是密度
   - `cp` 是比热容
   - `alpha` 是热扩散率

   所以你还需要知道样品材料的 `rho` 和 `cp`，这些通常来自材料手册、标准值或单独测量。

6. 重复多次实验，再给出最终结果  
   单次结果不够。你最后应该对同一样品做多次重复采集和反演，然后输出：
   - 平均热导率
   - 标准差或不确定度
   - 和文献值/理论值的对比

   这一步决定你的结果是不是能叫“完整的热导率测量”。

你现在的理解“后面都在电脑上完成”基本对，但要补一句边界条件：只要你后续不改变样品位置、热源功率、相机位置、ROI，就可以完全在电脑上做后处理和反演；如果这些实验条件要重新固定，还是得回树莓派重新采一轮 `.dat`。

如果你愿意，我下一条可以直接把这套流程压成一张“你照着执行的实验清单”，按 `第1步、第2步……` 写到每一步该运行的命令、该看什么输出、什么结果算合格。

File: docs/08-视频数据参数.md

# 铝

## thermal90-20260522-run01.dat
- 默认文件名: data/raw/2000.0.0.000000--20260522-143445.dat
- 样品: 铝棒 (150 mm × 8 mm)
- 插入深度: 14 mm
- 露出长度: 136 mm
- 表面: 裸铝
- 热台温度: 100 C
- 相机距离: 未记录
- 帧率: 未记录
- 物性参数: rho = 2700 kg/m^3; cp = 900 J/(kg*K); D = 8 mm

## thermal90-20260522-run02.dat
- 默认文件名: data/raw/2000.0.0.000000--20260522-161436.dat
- 样品: 6061 铝棒 (150 mm × 8 mm)
- 插入深度: 14 mm
- 露出长度: 136 mm
- 表面: 哑光黑漆
- 热台温度: 100 C
- 相机距离: 约 55 mm
- 帧率: 7 fps
- 物性参数: rho = 2700 kg/m^3; cp = 900 J/(kg*K); D = 8 mm
- final 反演结果: alpha = 6.159543409012258e-05 m^2/s; k = 149.67690483899787 W/(m*K); h = 10.442873001098633 W/m^2/K

## thermal90-20260528-run01.dat
- 默认文件名: data/raw/2000.0.0.000000--20260528-140337.dat
- 样品: 6061 铝棒 (150 mm × 8 mm)
- 插入深度: 14 mm
- 露出长度: 136 mm
- 表面: 哑光黑漆
- 热台温度: 100 C
- 相机距离: 约 53 mm
- 帧率: 7 fps
- 物性参数: rho = 2700 kg/m^3; cp = 900 J/(kg*K); D = 8 mm
- final 反演结果: alpha = 8.141285798046738e-05 m^2/s; k = 197.83324489253573 W/(m*K); h = 10.289528846740723 W/m^2/K

## thermal90-20260604-run03.dat
- 默认文件名: data/raw/2000.0.0.000000--20260604-162831.dat
- 样品: 6061 铝棒 (150 mm × 8 mm)
- 插入深度: 14 mm
- 露出长度: 136 mm
- 表面: 黑体化
- 热台温度: 140 C
- 相机距离: 约 65 mm
- 帧率: 7 fps
- 物性参数: rho = 2700 kg/m^3; cp = 900 J/(kg*K); D = 8 mm
- final 反演结果: alpha = 3.6404511774890125e-05 m^2/s; k = 88.462963612983 W/(m*K); h = 10.632193565368652 W/m^2/K

## thermal90-20260604-run04.dat
- 默认文件名: data/raw/2000.0.0.000000--20260604-172156.dat
- 样品: 6061 铝棒 (150 mm × 8 mm)
- 插入深度: 14 mm
- 露出长度: 136 mm
- 表面: 黑体化
- 热台温度: 140 C
- 相机距离: 约 57 mm
- 帧率: 7 fps
- 物性参数: rho = 2700 kg/m^3; cp = 900 J/(kg*K); D = 8 mm
- final 反演结果: alpha = 4.286438343115151e-05 m^2/s; k = 104.16045173769817 W/(m*K); h = 10.513324737548828 W/m^2/K

## thermal90-20260604-run05.dat
- 默认文件名: data/raw/2000.0.0.000000--20260604-175926.dat
- 样品: 6061 铝棒 (150 mm × 8 mm)
- 插入深度: 14 mm
- 露出长度: 136 mm
- 表面: 黑体化
- 热台温度: 140 C
- 相机距离: 未记录
- 帧率: 7 fps
- 物性参数: rho = 2700 kg/m^3; cp = 900 J/(kg*K); D = 8 mm
- final 反演结果: alpha = 0.00011233861732762307 m^2/s; k = 272.98284010612406 W/(m*K); h = 11.172951698303223 W/m^2/K

# 铜

## thermal90-20260528-run03.dat
- 默认文件名: data/raw/2000.0.0.000000--20260528-155644.dat
- 样品: H59 黄铜圆棒 (150 mm × 8 mm)
- 插入深度: 16 mm
- 露出长度: 134 mm
- 表面: 哑光黑体化
- 热台温度: 100 C
- 相机距离: 约 55 mm
- 帧率: 7 fps
- 物性参数: rho = 8500 kg/m^3; cp = 380 J/(kg*K); D = 8 mm
- final 反演结果: alpha = 2.437504008412361e-05 m^2/s; k = 78.73137947171926 W/(m*K); h = 10.974128723144531 W/m^2/K

## thermal90-20260604-run02.dat
- 默认文件名: data/raw/2000.0.0.000000--20260604-161040.dat
- 样品: H59 黄铜圆棒 (150 mm × 8 mm)
- 插入深度: 14 mm
- 露出长度: 136 mm
- 表面: 黑体化
- 热台温度: 140 C
- 相机距离: 约 65 mm
- 帧率: 7 fps
- 物性参数: rho = 8500 kg/m^3; cp = 380 J/(kg*K); D = 8 mm
- final 反演结果: alpha = 3.0385241188923828e-05 m^2/s; k = 98.14432904022397 W/(m*K); h = 11.260583877563477 W/m^2/K

## 2000.0.0.000000--20260605-160328.dat
- 默认文件名: data/raw/2000.0.0.000000--20260605-160328.dat
- 样品: H59 黄铜圆棒
- 插入深度: 14mm
- 露出长度: 136mm
- 表面: 黑体化
- 热台温度: 100 C
- 相机距离: 55mm
- 帧率: 约 6.02 fps
- 物性参数: rho = 8500 kg/m^3; cp = 380 J/(kg*K); D = 8 mm
- final 反演结果: alpha = 2.216951543232426e-05 m^2/s; k = 71.60753484640736 W/(m*K); h = 10.580673217773438 W/m^2/K

# 钢

## thermal90-20260528-run02.dat
- 默认文件名: data/raw/2000.0.0.000000--20260528-151557.dat
- 样品: 304 不锈钢圆棒 (150 mm × 8 mm)
- 插入深度: 14 mm
- 露出长度: 136 mm
- 表面: 哑光黑体化
- 热台温度: 100 C
- 相机距离: 约 53 mm
- 帧率: 7 fps
- 物性参数: rho = 7930 kg/m^3; cp = 500 J/(kg*K); D = 8 mm

## thermal90-20260604-run01.dat
- 默认文件名: data/raw/2000.0.0.000000--20260604-155128.dat
- 样品: 304 不锈钢圆棒 (150 mm × 8 mm)
- 插入深度: 14 mm
- 露出长度: 136 mm
- 表面: 黑体化
- 热台温度: 140 C
- 相机距离: 约 62 mm
- 帧率: 7 fps
- 物性参数: rho = 7930 kg/m^3; cp = 500 J/(kg*K); D = 8 mm

File: docs/09-常见问题说明.md
### derived数据说明

<stem>_train_data.npz
<stem>_train_data.csv
<stem>_train_meta.json

这三个文件是同一批数据的三种表达方式，作用不一样。

#### `csv` 是“明细表”，一行就是一个点、一个时刻的温度：

```text
frame_idx,time_sec,x,y,roi_x,roi_y,temperature_c
0,0.0,44,12,0,0,21.84
```

含义是：

- `frame_idx`：这是第几帧
- `time_sec`：这一帧对应的时间，单位秒
- `x`：这个点在整张热图里的横坐标
- `y`：这个点在整张热图里的纵坐标
- `roi_x`：这个点在 ROI 里的横坐标，从 0 开始
- `roi_y`：这个点在 ROI 里的纵坐标，从 0 开始
- `temperature_c`：这个点的温度，单位摄氏度

简单说，`csv` 就是在说：
“第 `frame_idx` 帧、时间 `time_sec` 时，热图中 `(x, y)` 这个位置的温度是多少。”
- x, y = 整张热图里的绝对坐标
- roi_x, roi_y = 你截出来的 ROI 里的相对坐标
  ```text
  roi_x = x - x_min
  roi_y = y - y_min
  ```

#### `npz` 是“训练用压缩包”，里面有两组核心数组：

- `inputs = [x, y, t]`
- `targets = T`

这里的意思是：

- `x`：空间横坐标
- `y`：空间纵坐标
- `t`：时间
- `T`：温度

所以一条训练样本就是：

```text
输入: (x, y, t)
输出: T
```

这就是 PINN 或其他模型最常用的形式。  
它不是按“帧”存，而是按“点 + 时间”存，方便模型学习温度场。

#### `json` 是“说明书 / 元信息”，记录这批数据的背景信息，比如：

- `fps`：每秒多少帧
- `interval_sec`：每一帧之间的时间间隔
- `frame_count`：总共多少帧
- `roi_shape`：ROI 的大小
- `roi`：ROI 在原图中的位置范围
- `temperature_min_c` / `max_c` / `mean_c`：这批数据的最低/最高/平均温度

这些是对数据集的描述，方便你以后知道：
“这批数据是怎么采出来的，ROI 选在哪，时间轴怎么换算，温度范围大概是多少。”

#### 总结：

- `csv` = 逐点明细
- `npz` = 给模型训练的输入输出数组
- `json` = 数据集说明和参数记录

如果你愿意，我下一条可以直接用你这三行 `csv` 例子，给你手工演示一遍它们是怎么变成 `npz` 里的 `inputs/targets` 的。

#### 示例
`construct_training_data.py` 会把每一帧热像里的每个像素点，转换成一条训练样本。它的核心规则很简单：`inputs = [x, y, t]`，`targets = temperature_c`。

也就是说，模型输入的是这个点在整张热图里的空间坐标 `x, y` 和对应时刻 `t`，输出的是这个位置的温度 `T`。`csv` 只是把这一过程展开成明细表，方便人检查；`npz` 则是把这些明细整理成模型可以直接训练的数组。


把 `csv` 变成 `npz` 时，程序不会再保留 `roi_x,roi_y` 参与训练，而是只保留 `x,y,t` 作为输入，`temperature_c` 作为输出。比如这三行：

```text
0,0.0,44,12,0,0,21.84
0,0.0,45,12,1,0,22.75
0,0.0,46,12,2,0,20.25
```

会变成：

```python
inputs = [
    [44, 12, 0.0],
    [45, 12, 0.0],
    [46, 12, 0.0],
]

targets = [
    [21.84],
    [22.75],
    [20.25],
]
```

所以 `npz` 里的 `inputs.shape` 会是 `(3, 3)`，`targets.shape` 会是 `(3, 1)`。这里的意思就是有 3 条样本，每条样本有 3 个输入量 `x,y,t`，对应 1 个输出量温度 `T`。

如果把整个 ROI 和多帧都展开，过程就是“先扫完第 0 帧的 ROI 中所有点，再进入第 1 帧，再扫第 2 帧……”。举个更完整的例子，假设 ROI 只有 2x2 大小，坐标范围是 `x=44~45`，`y=12~13`，一共有 2 帧，帧间隔是 1 秒。那第 0 帧会生成 4 条样本：

```python
[44, 12, 0.0] -> 21.8
[45, 12, 0.0] -> 22.1
[44, 13, 0.0] -> 21.5
[45, 13, 0.0] -> 21.9
```

第 1 帧再生成 4 条样本：

```python
[44, 12, 1.0] -> 22.0
[45, 12, 1.0] -> 22.4
[44, 13, 1.0] -> 21.7
[45, 13, 1.0] -> 22.2
```

最后合起来，`npz` 里就是一大批这样的点：

```python
inputs = [[x, y, t], ...]
targets = [[T], ...]
```

这就是 `npz` 的意义：
- 把热像从“按帧看的图像”转成“按点看的训练样本”。后面的 PINN 或其他反演模型，就是拿这些 `(x,y,t)->T` 样本去学习温度场，再进一步反推出热扩散率，最后用 `k = rho * cp * alpha` 得到热导率。

File: docs/09-新数据参数记录.md
# 黄铜H59

## 1
数据文件：
材料：黄铜H59
热台设定：100℃
室温 T_inf：24℃
录制开始：16:33:15
录制结束：16:39:40
总帧数：
棒直径：8mm
棒长：150mm
SK8直径：8mm
露出部分长度：136mm
黑体化：黑体

手动标定：

最终采用 mm_per_px：1.62

ROI：
自动选取


备注：

# 铝6061
## 1
数据文件：2000.0.0.000000--20260608-162125.dat
可用
材料：铝6061
热台设定：100℃
室温 T_inf：24℃
录制开始：16:21:25
录制结束：16:25:30
总帧数：1486
棒直径：8mm
棒长：150mm
SK8直径：8mm
露出部分长度：136mm
黑体化：黑体

手动标定：
最终采用 mm_per_px：1.57
x > 70 存在铁架台旋钮污染，后续分析时需排除该区域。
## 2
数据文件：

材料：铝6061
热台设定：140℃
室温 T_inf：24℃
录制开始：16:47:59
录制结束：16:51:40
总帧数：1368
棒直径：8mm
棒长：150mm
SK8直径：8mm
露出部分长度：136mm
黑体化：黑体

手动标定：

最终采用 mm_per_px：1.53

File: docs/10-修订后半程实验方案.md
# 修订后半程实验方案

更新日期：2026-05-05

## 1. 修订背景

前期参考报告中的 PINN 部分采用了理想一维绝热热方程、零边界和高斯初始条件。这种写法适合教学演示，但与当前项目的真实实验不匹配，主要问题如下：

1. 一维假设可以保留，但细长金属棒暴露在空气中时，侧向对流散热不能忽略。
2. 裸金属在 Thermal-90 工作波段发射率低、反射率高，热像仪观测值不能直接视为真实表面温度。
3. 金属棒与加热台之间存在明显接触热阻，根部边界条件不能继续理想化处理。
4. 因此，原有“理想绝热 PDE + 教学 demo 级 PINN”不能作为正式实验方案。

本文件给出修订后的后半程实验路线，目标是在 10-15 小时内完成一套物理上自洽、工程上可落地、课程层面足够有说服力的闭环方案。

## 2. 正式实验目标

正式目标不再是复现参考报告中的理想 PINN 图，而是完成以下闭环：

1. 用热像仪稳定获取黑体化金属棒的表面温度场。
2. 从热像数据中提取沿棒轴线的 `x, t -> T` 数据。
3. 使用含散热项的一维非稳态模型约束 PINN。
4. 同时反演热扩散率 `alpha` 和换热系数 `h`。
5. 根据 `k = rho * c_p * alpha` 计算导热系数，并与材料手册值对比。

## 3. 器材购买清单

### 3.1 必买项

1. 哑光黑喷漆
   用途：将金属棒悬空段表面发射率提高到接近黑体，降低背景反射干扰。
   要求：优先买哑光黑、耐温型；不要选亮面漆。

2. 导热硅脂
   用途：填补金属棒与加热台之间的缝隙，降低接触热阻。
   要求：普通 CPU 硅脂即可，不需要高端型号。

3. 压紧重物
   用途：配合硅脂把根部接触端压紧，提升热耦合稳定性。
   形式：铁块、大垫片、平整玻璃块或小型金属压块均可。

4. 304 不锈钢圆棒，直径 3 mm 或 4 mm
   用途：作为正式样品的优先候选。
   理由：导热系数低于铝，更容易形成明显温度梯度，更适合课程实验中的热像采样与 PINN 反演。

### 3.2 建议购买项

1. 高温聚酰亚胺胶带
   用途：辅助固定样品或局部遮挡；不作为正式发射率修正的主要手段。

2. K 型热电偶或接触测温探头
   用途：测环境温度 `T_inf`，并优先测根部真实温度 `T_b(t)`。
   备注：第一版正式模型里，根部边界条件如果能直接测量，模型稳定性会明显提升。

3. 游标卡尺
   用途：测直径、有效长度、加热端长度，保证元数据完整。

## 4. 样品与搭建方案

### 4.1 样品建议

正式优先顺序如下：

1. 304 不锈钢圆棒，直径 3 mm，长度 200-300 mm。
2. 304 不锈钢圆棒，直径 4 mm，长度 200-300 mm。
3. 6061 铝圆棒，直径 3 mm 或 4 mm，作为对照组。

不建议把裸铝棒作为第一组正式样品。原因不是它不能导热，而是导热太快、温差分布更短更平，反而不利于低分辨率热像仪做稳定反演。

### 4.2 物理搭建

1. 将样品的一端约 2 cm 作为加热接触端。
2. 在接触端表面均匀涂抹导热硅脂。
3. 将该端平放在已预热的恒温加热台上。
4. 用重物压住接触端上方，使其接触稳定。
5. 样品悬空段保持直线，尽量水平或固定倾角，避免中途晃动。
6. 热像仪固定在支架上，视场中只保留样品和必要背景，避免人员在镜头前走动。

### 4.3 黑体化处理

1. 仅对悬空段喷涂薄层哑光黑漆。
2. 根部接触端可不喷或少喷，避免影响接触热阻。
3. 黑漆必须完全干燥后再做热像实验。
4. 若第一轮只能临时验证，可用高发射率黑胶带辅助，但正式数据优先使用喷漆样品。

## 5. 数据采集方案

### 5.1 采集对象

正式采集内容应包括：

1. 原始热像 `.dat` 文件。
2. 环境温度 `T_inf`。
3. 样品材料、直径 `D`、有效长度 `L`、加热接触长度 `L_b`。
4. 表面处理方式，例如“黑漆”或“黑胶带临时验证”。
5. 若可行，记录根部实测温度 `T_b(t)` 或至少稳态根部温度 `T_b`。

### 5.2 采集流程

1. 测量室温并记录为 `T_inf`。
2. 启动热像采集脚本，先记录 5-10 秒冷态背景。
3. 放置样品并开始受热，连续录制至近稳态。
4. 停止录制后立即回看 GIF，检查样品是否始终处在固定 ROI 中。
5. 仅保留视场稳定、样品边界清楚、热带连续的数据作为正式样本。

## 6. 修订后的物理模型

### 6.1 保留的一维假设

对于 3-4 mm 级金属圆棒，只要材料仍为金属，一般可认为截面温度近似均匀，因此保留一维模型：

\[
T = T(x,t)
\]

这里保留的是“一维空间建模”，不是“绝热边界”。

### 6.2 正式 PDE

推荐第一版正式模型采用：

\[
\rho c_p \frac{\partial T}{\partial t}
=
k \frac{\partial^2 T}{\partial x^2}
- \frac{4h}{D}(T - T_\infty)
- 4 \epsilon \sigma \frac{(T^4 - T_\infty^4)}{D}
\]

等价写成以热扩散率 `alpha = k / (\rho c_p)` 为参数的形式：

\[
\frac{\partial T}{\partial t}
=
\alpha \frac{\partial^2 T}{\partial x^2}
- \frac{4h}{\rho c_p D}(T - T_\infty)
- \frac{4 \epsilon \sigma}{\rho c_p D}(T^4 - T_\infty^4)
\]

说明：

1. 第二项是轴向导热。
2. 第三项是侧向自然对流散热。
3. 第四项是表面热辐射散热。
4. 若第一版训练不稳定，可先保留对流项，把辐射项作为第二版补充；但正式文档里应明确辐射项存在。

### 6.3 边界条件

推荐边界条件如下：

1. 根部 `x = 0`
   优先采用实测边界温度：
   \[
   T(0,t) = T_b(t)
   \]

2. 末端 `x = L`
   第一版可用绝热近似：
   \[
   \frac{\partial T}{\partial x}(L,t) = 0
   \]
   若后续需要更严谨，可改为端部对流/辐射混合边界。

3. 初始条件
   使用真实初始温度场，而不是高斯分布：
   \[
   T(x,0) = T_0(x)
   \]
   其中 `T_0(x)` 直接来自实验开始前若干帧平均值。

## 7. 数据处理格式修改

当前项目里的训练数据还是通用 ROI 版 `x, y, t -> T`。正式反演前应改成更贴近物理模型的数据格式：

1. 在样品 ROI 中识别金属棒中心线或中心带。
2. 沿轴线方向建立实际长度坐标 `x`。
3. 对轴线附近窄带像素做平均，得到每一帧的 `T(x)`。
4. 最终形成 `x, t -> T` 的规则网格数据。

推荐每条记录至少包含：

- `time_sec`
- `x_mm`
- `temperature_c`
- `frame_idx`
- `sample_id`

元数据文件至少包含：

- `material`
- `rho`
- `c_p`
- `diameter_mm`
- `effective_length_mm`
- `heated_length_mm`
- `T_inf_c`
- `emissivity`
- `surface_treatment`
- `fps`

## 8. PINN 修改方案

### 8.1 网络输入输出

1. 输入：`x, t`
2. 输出：`T_pred(x,t)`

不再把整个二维图像坐标 `x, y, t` 直接送进正式 PINN。

### 8.2 可学习参数

第一版建议：

1. `alpha` 设为可学习参数。
2. `h` 设为可学习参数。
3. `epsilon` 固定为已知高发射率近似值，例如 `0.95`。

如果后续证据表明根部边界仍不稳定，再考虑把根部有效边界参数单独建模，但不建议第一版就把接触热阻也一起反演。

### 8.3 损失函数

总损失建议由四部分组成：

\[
\mathcal{L}
=
\lambda_d \mathcal{L}_{data}
+ \lambda_p \mathcal{L}_{pde}
+ \lambda_b \mathcal{L}_{bc}
+ \lambda_i \mathcal{L}_{ic}
\]

1. 数据损失 `L_data`
   约束 `T_pred(x,t)` 拟合实验提取的轴线温度。

2. PDE 损失 `L_pde`
   约束模型满足修订后的非稳态导热方程。

3. 边界损失 `L_bc`
   约束 `x=0` 的根部边界与 `x=L` 的末端边界。

4. 初值损失 `L_ic`
   约束 `t=0` 时刻的温度分布贴合实验真实初值。

### 8.4 PDE 残差

若采用 `alpha` 形式，PDE 残差可写为：

\[
R(x,t)
=
\frac{\partial T}{\partial t}
- \alpha \frac{\partial^2 T}{\partial x^2}
+ \frac{4h}{\rho c_p D}(T - T_\infty)
+ \frac{4 \epsilon \sigma}{\rho c_p D}(T^4 - T_\infty^4)
\]

训练目标是让 `R(x,t)` 在采样点上尽可能接近 0。

### 8.5 训练策略

1. 先在一组正式样品数据上做单样品训练，验证模型能否稳定收敛。
2. 先把 `rho`、`c_p`、`D`、`T_inf`、`epsilon` 固定。
3. 优先反演 `alpha` 和 `h`。
4. 训练后再根据
   \[
   k = \rho c_p \alpha
   \]
   计算导热系数。
5. 将 `k` 与材料手册值对比，给出相对误差。

## 9. 风险与控制

### 9.1 主要风险

1. 黑漆不均匀，导致局部发射率仍不稳定。
2. 根部接触不稳，导致 `T_b(t)` 漂移或重复性差。
3. 热像仪分辨率有限，轴线提取太窄时噪声大。
4. 同时反演 `alpha` 和 `h` 时，参数可能出现耦合。

### 9.2 控制策略

1. 黑体化后先做静态热像验证，确认表面亮度均匀。
2. 每次实验前记录相同的根部压紧方式和加热台设定温度。
3. 轴线温度采用窄带平均而不是单像素读取。
4. 第一版先用不锈钢样品验证流程，再扩展到铝样品。
5. 如果联合反演不稳，可先固定经验范围内的 `h` 做单参数 `alpha` 训练，再升级为双参数反演。

## 10. 建议执行顺序

1. 购买并到位：黑漆、硅脂、压重物、不锈钢棒。
2. 完成样品黑体化与固定搭建。
3. 采第一组正式黑体化数据。
4. 把数据处理脚本从 `x, y, t -> T` 改为 `x, t -> T`。
5. 实现修订后的 PINN 第一版。
6. 在单一材料上完成一次完整反演。
7. 再做重复实验与材料对比。

## 11. 最终结论

本项目后半程不应继续追求“把原参考报告跑通”，而应转向“做一套物理上站得住的低成本非接触导热反演方案”。正式路线的关键不是放弃一维，而是：

1. 修正观测模型：先让热像真正看到样品温度。
2. 修正控制方程：把侧向散热写进 PDE。
3. 修正边界条件：用真实根部边界代替教学模板。
4. 修正 PINN：从 demo 级模板升级为面向真实实验的数据约束模型。

这样得到的结果即使误差不是最低，也比直接沿用理想模型更可信，更适合作为课程实验的正式报告主线。

File: docs/10-合成数据PINN验证报告.md
# 合成数据 PINN 验证报告

更新：2026-06-15

## 1. 验证目的

使用独立 SciPy BDF 有限差分求解器生成 H59 和 6061 的一维非稳态导热数据，再交给 PINN 盲反演。正向模型与 PINN 使用相同物理方程，但不共享神经网络、自动微分或离散网格。

方程包含：

```text
轴向导热 + 侧向对流 + 侧向辐射
```

真实参数：

| 材料 | k (W/m/K) | rho (kg/m3) | cp (J/kg/K) |
| --- | ---: | ---: | ---: |
| H59 | 100 | 8500 | 380 |
| 6061 | 160 | 2700 | 900 |

共同参数：`h=10 W/(m2*K)`、直径 `8 mm`、发射率 `0.95`、环境温度 `25 C`。

## 2. 发现的 PINN 问题

### 2.1 联合反演 h 不可辨识

在 `120 s / 70 mm / 无噪声 / 2000 步` 下，只改变 `h_init`：

| h_init | H59 h | H59 k 误差 | 6061 h | 6061 k 误差 |
| ---: | ---: | ---: | ---: | ---: |
| 12 | 11.76 | 1.57% | 11.44 | 0.20% |
| 8 | 7.85 | 1.16% | 7.52 | 2.65% |

两组 `h` 停在不同平台，但原质量守卫都判定为稳定。这说明：

- 单条训练轨迹的尾段稳定不等于参数可辨识。
- 温度场和 `k` 可以拟合正确，同时 `h` 仍依赖初值。
- 正式结果不能默认联合报告 `alpha` 和 `h`。

代码已增加：

- `--fixed-h`
- `--alpha-lr`
- `--h-lr`
- 联合学习 `h` 时的 `joint_h_requires_multistart_validation` 警告。

### 2.2 正式推荐模式

正式热导率反演采用：

```text
fixed_h = 10
epochs = 1000
network lr = 1e-3
alpha lr = 2e-3
collocation points = 1024
full data loss
uniform PDE sampling
```

在 `120 s / 70 mm / 无噪声` 下：

| 材料 | 反演 k | 相对误差 |
| --- | ---: | ---: |
| H59 | 100.34 | 0.34% |
| 6061 | 158.62 | 0.86% |

固定 `h=8/12` 的敏感性实验中，稳定窗口内两种材料的 `k` 误差仍不超过 `1.8%`。因此正式实验应使用外部估计的 `h`，并补做 `h=8/10/12` 敏感性，而不是把 `h` 当作单次 PINN 可可靠识别的结果。

## 3. 时间、空间和噪声适用域

配置：

- 时间：`30/60/120 s`
- 空间：`30/50/70 mm`
- 噪声：`0/0.2 C`
- 每组：1000 步，种子 42
- 共 36 组，全部执行完成

结果：

- 中位 `k` 相对误差：`2.05%`
- 通过稳定性守卫：`26/36`
- H59：`18/18` 稳定
- 6061：`8/18` 稳定

### H59

| 时间 | 30 mm | 50 mm | 70 mm |
| --- | ---: | ---: | ---: |
| 30 s | 1.8% | 1.0% | 1.0% |
| 60 s | 7.2% | 0.4% | 0.6% |
| 120 s | 10.4% | 3.1% | 0.5% |

`0.2 C` 噪声下结果几乎相同。H59 推荐至少保留 `50 mm`；若使用 `30 mm`，长时间窗反而容易因空间梯度不足产生偏差。

### 6061

| 时间 | 30 mm | 50 mm | 70 mm |
| --- | ---: | ---: | ---: |
| 30 s | 17.7% 拒绝 | 2.3% | 0.8% |
| 60 s | 24.3% 拒绝 | 7.5% 拒绝 | 0.8% |
| 120 s | 30.9% 拒绝 | 8.9% 拒绝 | 1.8% |

6061 热扩散更快，对空间长度要求明显更高。正式实验建议可用轴向长度至少 `70 mm`。

## 4. 高噪声与多种子

在 `50/70 mm`、`30/60/120 s` 下追加 `0.5/1.0 C` 噪声，共 24 组：

- 中位 `k` 相对误差：`0.99%`
- 稳定：`20/24`
- 噪声从 `0.2 C` 提高到 `1.0 C` 未明显改变结论。

当前温升信号足够强，主要限制是空间窗口，不是独立高斯测温噪声。

代表组合五种 PINN 种子：

| 组合 | k 中位数 | k 范围 | 稳定次数 |
| --- | ---: | ---: | ---: |
| H59, 60 s, 50 mm, 1 C | 100.45 | 99.33-100.61 | 5/5 |
| 6061, 60 s, 70 mm, 1 C | 160.95 | 158.83-161.25 | 5/5 |
| 6061, 60 s, 50 mm, 1 C | 149.51 | 147.45-152.91 | 0/5 |

这说明 6061 的 `50 mm` 失败是稳定可复现的数据窗口问题，不是单个随机种子偶然失败。

## 5. 正式采集要求

进入真实数据采集时采用控制变量法：

1. H59 与 6061 都保留至少 `70 mm` 干净轴向 ROI，尤其 6061 不应缩短到 `50 mm`。
2. 建议记录至少 `60-120 s`；时间更长不能补偿空间过短。
3. Thermal-90 的 `0.2-1.0 C` 独立噪声不是当前主要瓶颈，但系统误差、支架污染和标定误差仍需单独检查。
4. 正式 PINN 固定 `h=10`，并补跑 `h=8/12` 敏感性。
5. 每个正式数据至少跑 5 个 PINN 种子。
6. 必须通过参数尾段稳定性检查；联合学习 `h` 的单次结果不得直接报告。
7. 6061 若在 `70 mm` 干净 ROI 下仍明显失败，应优先判断真实实验边界、二维传热、标定或 ROI 有问题，而不是继续无依据调 PINN。

## 6. 复现命令

```powershell
python code\run_synthetic_pinn_sweep.py `
  --config configs\synthetic_pinn_h59_6061.json `
  --batch-id baseline_v1 --mode list

python code\run_synthetic_pinn_sweep.py `
  --config configs\synthetic_pinn_h59_6061.json `
  --batch-id baseline_v1 --mode coarse --max-workers 1

python code\analyze_synthetic_sweep.py `
  --config configs\synthetic_pinn_h59_6061.json `
  --batch-id baseline_v1
```

合成训练数据、模型和图片均位于被 git 忽略的 `data/derived/synthetic_pinn/` 与 `outputs/synthetic_pinn/`。
