Repository: KeQiu-xqh/thermal-conductivity-project

# Thermal-90 金属导热实验项目

本仓库用于维护一套基于 **Raspberry Pi 5 + Thermal-90 红外热像 + 金属圆棒样品 + PINN 反演** 的导热系数实验流程。

当前主线不是采集链路验证，而是围绕已采集的 `.dat` 热像数据，完成 ROI 提取、`x,t -> T` 数据构建、非稳态一维导热 PINN 回测和结果可信度判断。

## 仓库结构

```text
thermal-conductivity-project/
├── .codex/                              # Codex 项目级技能配置
│   └── skills/
│       └── thermal-conductivity-lab/    # 本项目专用工作流和项目记忆入口
├── .vscode/                             # VS Code 项目设置
├── code/                                # 当前正式使用的代码
│   ├── construct_training_data.py       # 从 Thermal-90 原始数据构建训练数据
│   ├── extract_rod_profile.py           # 提取金属棒 ROI / 轴向温度分布
│   ├── thermal90_ir_temp.py             # Thermal-90 采集、温度解析、实时显示和录制

File: docs/10-成功反演结果清单.md
# 成功反演结果清单

更新：2026-06-11

## 说明

- 本文件只记录当前可作为“正确热导率”或“可采信辅助验证”的反演结果。
- 不纳入 `304` 诊断结果、`20260608` 已被 `quality_checks` 拒绝的批次、`smoke` 测试输出、训练不足的 `500 epoch` 结果。
- “实验记录室温”来自实验日志；“反演使用 T_inf”来自训练设置或 summary。两者不一致时，以反演使用值作为复跑模型参数。

## 正式主结果

| 批次 | 材料 | 成功结果路径 | 原始数据路径 | 派生数据路径 | 室温 / T_inf | 长度信息 | 帧率 | 标定 | ROI | 热导率 |
| --- | --- | --- | --- | --- | --- | --- | --- | --- | --- | ---: |
| 2026-05-22 run02 | 6061 铝棒 | `outputs/models/thermal90-20260522-run02_pinn_phys_final_summary.json` | `data/raw/thermal90-20260522-run02.dat`；默认名：`data/raw/2000.0.0.000000--20260522-161436.dat` | `data/derived/thermal90-20260522-run02_rod_xt_data.npz` | 实验记录室温 `25.0 C`；反演使用 `T_inf = 298.15 K` | 样品 `150 mm x 8 mm`；插入 `14 mm`；露出 `136 mm` | `7 fps` | `mm_per_px = 2.0` | `x=10~80, y=30~34` | `169.82 W/(m*K)` |
| 2026-05-28 run01 | 6061 铝棒 | `outputs/models/thermal90-20260528-run01_pinn_phys_final_summary.json` | `data/raw/thermal90-20260528-run01.dat`；默认名：`data/raw/2000.0.0.000000--20260528-140337.dat` | `data/derived/thermal90-20260528-run01_rod_xt_data.npz` | 实验记录室温 `21.7 C`；反演使用约 `T_inf = 294.85 K` | 样品 `150 mm x 8 mm`；插入 `14 mm`；露出 `136 mm` | `7 fps` | `mm_per_px = 2.0` | `x=0~80, y=28~32` | `159.84 W/(m*K)` |

## H59 可采信结果

| 批次 | 材料 | 成功结果路径 | 原始数据路径 | 派生数据路径 | 室温 / T_inf | 长度信息 | 帧率 | 标定 | ROI | 热导率 |
| --- | --- | --- | --- | --- | --- | --- | --- | --- | --- | ---: |
| 2026-05-28 run03 shift2 | H59 黄铜圆棒 | `outputs/models/thermal90-20260528-run03_shift2_probe_summary.json` | `data/raw/thermal90-20260528-run03.dat`；默认名：`data/raw/2000.0.0.000000--20260528-155644.dat` | `data/derived/H59_shift2/thermal90-20260528-run03_rod_xt_data.npz` | 实验记录室温 `21.0 C`；反演 summary 为 `T_inf = 298.15 K` | 样品 `150 mm x 8 mm`；插入 `16 mm`；露出 `134 mm` | `7 fps` | `mm_per_px = 2.0` | `x=2~77, y=29~33` | `99.93 W/(m*K)` |
| 2026-06-04 run02 crop68 | H59 黄铜圆棒 | `outputs/models/thermal90-20260604-run02_crop68_summary.json` | `data/raw/thermal90-20260604-run02.dat`；默认名：`data/raw/2000.0.0.000000--20260604-161040.dat` | `data/derived/20260604_h59_crop68/thermal90-20260604-run02_rod_xt_data.npz` | 实验记录室温 `23.0 C`；反演 summary 为 `T_inf = 298.15 K` | 样品 `150 mm x 8 mm`；插入 `14 mm`；露出 `136 mm` | `7 fps` | `mm_per_px = 2.0` | `x=0~68, y=30~34` | `100.75 W/(m*K)` |
| 2026-06-05 16:03:28 x12_56 | H59 黄铜圆棒 | `outputs/models/20260605_h59_100c_160328_x12_56_calib99mm_e2000_summary.json` | `data/raw/2000.0.0.000000--20260605-160328.dat` | `data/derived/20260605_h59_100c_160328_x12_56_calib99mm/2000.0.0.000000--20260605-160328_rod_xt_data.npz` | 反演使用 `T_inf = 24.5 C` | 样品约 `150 mm x 8 mm`；插入 `14 mm`；露出 `136 mm` | `6.02256 fps` | 第二支架 `99 mm` 标定，`mm_per_px = 1.60976` | `x=12~56, y=30~34` | `95.55 W/(m*K)` |
| 2026-06-05 16:03:28 x12_58 | H59 黄铜圆棒 | `outputs/models/20260605_h59_100c_160328_x12_58_calib99mm_e2000_summary.json` | `data/raw/2000.0.0.000000--20260605-160328.dat` | `data/derived/20260605_h59_100c_160328_x12_58_calib99mm/2000.0.0.000000--20260605-160328_rod_xt_data.npz` | 反演使用 `T_inf = 24.5 C` | 样品约 `150 mm x 8 mm`；插入 `14 mm`；露出 `136 mm` | `6.02256 fps` | 第二支架 `99 mm` 标定，`mm_per_px = 1.60976` | `x=12~58, y=30~34` | `90.34 W/(m*K)` |

## 6061 辅助验证结果

这些结果说明 `6061@140 C` 在裁掉右端异物、左端避开热端二维过渡区后，可以回到合理量级附近；当前仍不替代上面的两组 `6061@100 C` 正式主结果。

| 批次 | 材料 | 成功结果路径 | 原始数据路径 | 派生数据路径 | 室温 / T_inf | 长度信息 | 帧率 | 标定 | ROI | 热导率 |
| --- | --- | --- | --- | --- | --- | --- | --- | --- | --- | ---: |
| 2026-06-04 run04 shift12 | 6061 铝棒 | `outputs/models/thermal90-20260604-run04_shift12_probe_summary.json` | `data/raw/thermal90-20260604-run04.dat`；默认名：`data/raw/2000.0.0.000000--20260604-172156.dat` | `data/derived/20260604_al_run04_shift12/thermal90-20260604-run04_rod_xt_data.npz` | 实验记录室温 `23.0 C`；反演使用 `T_inf = 296.15 K` | 样品 `150 mm x 8 mm`；插入 `14 mm`；露出 `136 mm` | `7 fps` | `mm_per_px = 2.0` | `x=12~68, y=30~34` | `149.53 W/(m*K)` |
| 2026-06-04 run05 shift12 | 6061 铝棒 | `outputs/models/thermal90-20260604-run05_shift12_main_summary.json` | `data/raw/thermal90-20260604-run05.dat`；默认名：`data/raw/2000.0.0.000000--20260604-175926.dat` | `data/derived/20260604_al_run05_shift12/thermal90-20260604-run05_rod_xt_data.npz` | 反演使用 `T_inf = 23 C` | 样品 `150 mm x 8 mm`；插入 `14 mm`；露出 `136 mm` | `7 fps` | `mm_per_px = 2.0` | `x=12~68, y=30~34` | `152.73 W/(m*K)` |

## 复现命令

在项目根目录执行：

```powershell
cd C:\Users\28146\Desktop\thermal-conductivity-project
```

下面命令默认使用 `_rerun` 输出名，避免覆盖已有成功结果；若要生成历史同名结果，把 `--output-stem` 里的 `_rerun` 去掉即可。

### 6061 正式主结果

```powershell
python code\train_pinn_1d.py data\derived\thermal90-20260522-run02_rod_xt_data.npz --epochs 1200 --material-preset 6061 --diameter-mm 8 --t-inf-c 25 --initial-mode measured --measured-initial-frame-count 5 --right-bc-mode none --calibration-mode manual --mm-per-px 2.0 --output-stem thermal90-20260522-run02_pinn_phys_final_rerun
```

```powershell
python code\train_pinn_1d.py data\derived\thermal90-20260528-run01_rod_xt_data.npz --epochs 800 --material-preset 6061 --diameter-mm 8 --t-inf-c 25 --initial-mode measured --measured-initial-frame-count 5 --right-bc-mode none --calibration-mode manual --mm-per-px 2.0 --output-stem thermal90-20260528-run01_pinn_phys_final_rerun
```

### H59 可采信结果

```powershell
python code\train_pinn_1d.py data\derived\H59_shift2\thermal90-20260528-run03_rod_xt_data.npz --epochs 400 --material-preset h59 --diameter-mm 8 --t-inf-c 25 --initial-mode measured --measured-initial-frame-count 5 --right-bc-mode none --calibration-mode manual --mm-per-px 2.0 --output-stem thermal90-20260528-run03_shift2_probe_rerun
```

```powershell
python code\train_pinn_1d.py data\derived\20260604_h59_crop68\thermal90-20260604-run02_rod_xt_data.npz --epochs 800 --material-preset h59 --diameter-mm 8 --t-inf-c 25 --initial-mode measured --measured-initial-frame-count 5 --right-bc-mode none --calibration-mode manual --mm-per-px 2.0 --output-stem thermal90-20260604-run02_crop68_rerun
```

```powershell
python code\train_pinn_1d.py data\derived\20260605_h59_100c_160328_x12_56_calib99mm\2000.0.0.000000--20260605-160328_rod_xt_data.npz --epochs 2000 --material-preset h59 --diameter-mm 8 --t-inf-c 24.5 --initial-mode measured --measured-initial-frame-count 5 --right-bc-mode none --calibration-mode manual --mm-per-px 1.6097561120986938 --output-stem 20260605_h59_100c_160328_x12_56_calib99mm_e2000_rerun
```

```powershell
python code\train_pinn_1d.py data\derived\20260605_h59_100c_160328_x12_58_calib99mm\2000.0.0.000000--20260605-160328_rod_xt_data.npz --epochs 2000 --material-preset h59 --diameter-mm 8 --t-inf-c 24.5 --initial-mode measured --measured-initial-frame-count 5 --right-bc-mode none --calibration-mode manual --mm-per-px 1.6097561120986938 --output-stem 20260605_h59_100c_160328_x12_58_calib99mm_e2000_rerun
```

### 6061 辅助验证结果

```powershell
python code\train_pinn_1d.py data\derived\20260604_al_run04_shift12\thermal90-20260604-run04_rod_xt_data.npz --epochs 800 --material-preset 6061 --diameter-mm 8 --t-inf-c 23 --initial-mode measured --measured-initial-frame-count 5 --right-bc-mode none --calibration-mode manual --mm-per-px 2.0 --output-stem thermal90-20260604-run04_shift12_probe_rerun
```

```powershell
python code\train_pinn_1d.py data\derived\20260604_al_run05_shift12\thermal90-20260604-run05_rod_xt_data.npz --epochs 800 --material-preset 6061 --diameter-mm 8 --t-inf-c 23 --initial-mode measured --measured-initial-frame-count 5 --right-bc-mode none --calibration-mode manual --mm-per-px 2.0 --output-stem thermal90-20260604-run05_shift12_main_rerun
```

## 不计入成功清单的常见文件

- `outputs/models/thermal90-20260604-run05_final_summary.json`：文件名含 `final`，但 `k = 272.98 W/(m*K)`，按当前实验记录不作为正确 `6061` 结果。
- `outputs/models/20260605-160328_h59_final_summary.json`：`quality_checks.recommended_for_reporting = false`，不作为正式 H59 结果。
- `outputs/models/20260608_*_summary.json`：当前 2026-06-08 批次多为质量检查拒绝或诊断结果，不纳入成功清单。
- `outputs/models/smoke_*_summary.json`、`outputs/models/regression_*_summary.json`：用于测试或回归检查，不作为独立实验结果。

File: docs/11-旧实验数据最终PINN配置复验.md
# 旧实验数据最终 PINN 配置复验

更新日期：2026-06-16

## 统一配置

- 数据时长：优先取录制起点后的 `120 s`
- 网络：`64 x 4`
- Adam：`1500 steps`
- 网络学习率：`1e-3`
- 热扩散率学习率：`2e-3`
- PDE 配点：`1024`
- 损失权重：`data/pde/bc/ic = 20/1/3/3`
- 初始条件：实测前 `5` 帧平均温场
- 右边界：`none`
- 对流换热系数：固定 `h = 10 W/(m^2*K)`
- 单次筛查：`seed = 42`
- 有希望的数据再扩展到 `seed = 42~46`

## 结果

| 数据 | 材料 | 标定 | 120 s 结果 | 尾段相对波动 | 判断 |
| --- | --- | --- | ---: | ---: | --- |
| `20260605-160328.dat` | H59 | `fps=6.02256`, `1.60976 mm/px` | 五种子中位数 `109.40 W/(m*K)` | `12.73%~19.49%` | 与参考值约 `110` 高度一致，但训练尾段仍有漂移 |
| `20260608-155612.dat` | H59 | `fps=6.07993`, `1.5 mm/px` | `76.72 W/(m*K)` | `31.08%` | 偏低且不稳定，不扩展多种子 |
| `20260608-162125.dat` | 6061 | `fps=6.06531`, `1.57 mm/px` | `446.94 W/(m*K)` | `4.61%` | 数值稳定但严重偏高，不扩展多种子 |
| `20260610-192336_roi_ymean.csv` | H59 | `fps=6.37`, `111 mm/66间距` | `44.96 W/(m*K)` | `1.53%` | 数值稳定但明显偏低，不扩展多种子 |

## 当前结论

1. 当前统一配置并非对所有实测数据都能给出正确热导率。
2. `20260605-160328.dat` 是目前唯一同时表现出合理量级和多种子重复性的 H59 数据。
3. 参数尾段稳定不等于结果正确：
   - `20260608-162125.dat` 和 `20260610-192336_roi_ymean.csv` 都较稳定，但结果明显偏离材料参考值。
4. 后续正向 PDE 诊断表明，`20260608-155612.dat` 在 `k=110 W/(m*K)` 下可达到约 `0.52 C` 的整体 RMSE，因此该数据并未明显违背当前一维 PDE；其错误反演主要来自 PINN 损失尺度和参数可辨识性，而不是实验数据本身错误。
5. 后续数据先做单种子 `120 s` 筛查；只有落入材料合理范围的数据才继续多种子验证。

## 输出位置

- 派生数据：`data/derived/real_validation_v1/`
- 模型及图像：`outputs/models/real_validation_v1_*`
- CSV 转换脚本：`code/convert_roi_ymean_csv.py`

File: docs/12-真实实验数据PDE残差诊断.md
# 真实实验数据 PDE 残差诊断

更新日期：2026-06-16

## 诊断目标

判断 H59 真实数据反演失败究竟来自：

1. 实验温度场不符合当前一维导热 PDE；
2. 帧率、空间长度、散热或右端边界设置错误；
3. PINN 虽然拟合了温度，但没有严格满足 PDE。

## 方法

- 使用实测前 `5` 帧平均温度作为初始温场。
- 使用实测第一列温度作为随时间变化的左端边界。
- 固定 H59 参数：`rho=8500 kg/m^3`、`cp=380 J/(kg*K)`、直径 `8 mm`。
- 参考参数：`k=110 W/(m*K)`、`h=10 W/(m^2*K)`。
- 扫描：
  - `k = 60, 80, 100, 110, 120, 140 W/(m*K)`
  - `h = 0, 5, 10, 15, 20 W/(m^2*K)`
  - 右端绝热近似与 Robin 散热边界
- 对比实验温度场与有限差分/ODE 正向 PDE 温度场。

## 正向 PDE 对照结果

| 数据 | 参考 `k=110,h=10` RMSE | 网格扫描最佳结果 | 判断 |
| --- | ---: | --- | --- |
| `20260605-160328.dat` | `0.692 C` | `k=100,h=20,Robin`，RMSE `0.529 C` | 整体符合一维 PDE，远端实验温度略低 |
| `20260608-155612.dat` | `0.523 C` | `k=120,h=0,Robin`，RMSE `0.475 C` | 同样符合一维 PDE，且参考参数拟合优于成功数据 |

失败数据在固定 `h=10` 时的正向误差：

| `k W/(m*K)` | RMSE `C` |
| ---: | ---: |
| 60 | 1.151 |
| 80 | 0.830 |
| 100 | 0.597 |
| 110 | 0.523 |
| 120 | 0.485 |
| 140 | 0.518 |

该误差曲线明确支持 `k` 位于约 `110~120 W/(m*K)`，不支持 PINN 原结果 `76.72 W/(m*K)`。

## PINN 损失权重诊断

对 `20260608-155612.dat` 保持其他参数不变，只改变 PDE 权重：

| data 权重 | PDE 权重 | 反演 `k W/(m*K)` | 温度 MSE `C^2` | alpha 尾段波动 |
| ---: | ---: | ---: | ---: | ---: |
| 20 | 1 | 76.72 | 0.1173 | 31.08% |
| 20 | 3 | 88.38 | 0.1175 | 27.33% |
| 20 | 10 | 139.47 | 0.1199 | 9.86% |
| 20 | 100 | 213.88 | 0.1238 | 0.38% |

训练末期，原配置的损失分量约为：

- `20 * data_loss = 20 * 0.01618 = 0.324`
- `1 * pde_loss = 0.00181`
- `3 * bc_loss = 0.0281`
- `3 * ic_loss = 0.179`

PDE 项对总损失的直接贡献不到 `1%`。数据、边界和初始条件损失使用归一化温度误差，而 PDE 损失使用物理单位残差，当前固定权重并没有实现同尺度约束。

## 结论

1. `20260608-155612.dat` 实验数据本身没有明显错误；参考 H59 参数可以很好地正向复现实验温度场。
2. 当前 PINN 的主要问题是损失尺度不平衡和参数不可辨识：
   - 网络可以降低温度拟合误差；
   - PDE 约束相对过弱；
   - 改变 PDE 权重会让热导率从 `76.7` 大幅移动到 `213.9`，但温度 MSE 几乎不变。
3. 因此不能再把某个固定损失权重下的 PINN 最终 `k` 直接视为材料热导率。
4. 当前更可靠的真实数据反演基线应改为：
   - 对每个候选 `k/h` 做严格正向 PDE 求解；
   - 直接按实验温度 RMSE 选择参数；
   - PINN 暂时用于温度场近似或作为辅助方法，而不是唯一的参数反演器。
5. 若继续使用 PINN，需要引入无量纲化/自适应损失平衡，并用正向求解器验证 PINN 输出参数确实能复现实验温度场。

## 输出

- 诊断脚本：`code/diagnose_real_pde_mismatch.py`
- 单元测试：`tests/test_diagnose_real_pde_mismatch.py`
- 成功数据诊断：
  - `outputs/real_pde_diagnosis/h59_20260605_160328_success/`
- 失败数据诊断：
  - `outputs/real_pde_diagnosis/h59_20260608_155612_failed/`

File: docs/13-真实实验数据热导率反演修正与验证报告.md
# 真实实验数据热导率反演修正与验证报告

更新：2026-06-16

## 1. 结论

合成 PDE 数据可以被 PINN 正确反演，但这不能证明同一 PINN 对真实热像数据可靠。

真实数据的主要问题不是单纯的帧率、训练轮数或随机种子，而是：

1. 全长 ROI 跨过支架、热端二维过渡区和远端异常换热区。
2. PINN 的数据损失远大于 PDE 损失，网络可以拟合温度场，但热导率仍会漂移。
3. 在短空间窗口内同时反演 `k` 和 `h` 时，`h` 不可辨识，会把不确定性传给 `k`。
4. 把内部裁剪点误当成自由杆端，会造成明显的窗口长度依赖。

最终采用的正式估计方法为：

- 只处理已知材料 H59 和 6061。
- 使用准确的 `fps`、`mm_per_px` 和杆体 ROI 导出 `.npz`。
- 从加热端扫描 `30/40/50/60 mm` 连续子域。
- 子域左右两端都使用实测温度作为 Dirichlet 边界。
- 固定 `h = 10 W/(m^2*K)`，只反演 `k`。
- H59 使用 `80~140 W/(m*K)`、6061 使用 `130~190 W/(m*K)` 作为宽物理质量门槛。
- 在通过门槛的候选中按留出时间段 RMSE 选择结果；无候选时拒绝该录像。

该方法在 5 份可用真实数据上的单次误差均不超过 `8.4%`，并能自动拒绝一份明显不适用的 6061 数据。

## 2. 合成数据验证

合成数据由有限差分 PDE 正向求解器生成，PINN 不读取生成时的真实 `k`。

- H59 和 6061 的粗筛、噪声、时间长度、空间长度和多种子复筛均已完成。
- 最终 PINN 配置固定 `h=10`，避免 `k/h` 联合不可辨识。
- 详细结果见 `docs/10-合成数据PINN验证报告.md`。

因此可以确认：当数据与 PINN 使用完全一致的 PDE、边界和观测机制时，反演链路本身可以恢复正确热导率。

## 3. 真实数据中的原始 PINN 问题

| 数据 | 材料 | 原 PINN 结果 W/(m*K) | 判断 |
| --- | --- | ---: | --- |
| 2026-06-05 16:03 | H59 | 五种子中位数 `109.40` | 本批次偶然表现良好，但尾段仍有不稳定 |
| 2026-06-08 14:49 | H59 | `21.82` | 明显偏低，质量检查拒绝 |
| 2026-06-08 15:56 | H59 | `76.72`；继续训练后约 `80.00` | 稳定但偏低 |
| 2026-05-22 run02 | 6061 | 修正帧率/标定后的五种子中位数 `62.18` | 明显偏低 |
| 2026-05-28 run01 | 6061 | 修正帧率/标定后的三种子中位数 `140.46` | 偏低 |
| 2026-06-08 16:21 | 6061 | `393.51`；另一配置 `446.94` | 明显偏高并持续漂移 |

典型现象是温度 MSE 已较低，但 `k` 仍随训练继续变化。温度拟合好不能单独证明反演参数正确。

## 4. 根因校验

### 4.1 真实数据并非普遍违反 PDE

用实测初始场和实测左边界直接做 PDE 正向求解：

- H59 2026-06-05 在参考 `k=110` 附近 RMSE 约 `0.69 C`。
- H59 2026-06-08 15:56 在参考 `k=110` 附近 RMSE 约 `0.52 C`。

这说明 H59 的失败 PINN 数据仍与正确量级的 PDE 相容，主要错误在反演目标和参数可辨识性，而不是数据完全错误。

### 4.2 PINN 物理项权重不足

在失败 H59 数据上改变 PDE 权重时，温度 MSE 几乎不变，但 `k` 可从约 `77` 漂到 `214`。原配置中加权后的 PDE 项占总损失不到百分之一，网络主要在拟合温度数据。

### 4.3 全长模型残差具有固定空间结构

全域确定性 PDE 拟合结果：

| 数据 | H59 全域 k | 数据 | 6061 全域 k |
| --- | ---: | --- | ---: |
| 2026-06-05 | `124.10` | 2026-05-22 | `250.29` |
| 2026-06-08 14:49 | `131.00` | 2026-05-28 | `267.70` |
| 2026-06-08 15:56 | `117.45` | 2026-06-08 16:21 | `220.19` |

参考参数下，残差峰值通常表现为：

- 中段约 `35~53 mm`：实验温度高于一维 PDE。
- 最远端：实验温度低于一维 PDE。
- 6061 的局部偏差显著大于 H59。

这与支架局部换热、热端二维接触和远端额外散热一致，不符合单一全长均匀一维杆模型。

## 5. 已排除的修正方案

| 尝试 | 结果 |
| --- | --- |
| 增加训练轮数 | 可能降低温度 MSE，但会继续推动 `k` 漂移 |
| 更换 PINN mini-batch | 6061 仍约 `390 W/(m*K)` |
| 调整 PDE 权重 | `k` 对权重高度敏感，没有唯一物理解 |
| 只改时间窗口 30/60/90/120 s | 6061 从前 30 秒起就已偏高，不是晚期漂移 |
| 每个位置减初始基线 | 6061 撞到 `350` 上界且 RMSE 恶化 |
| `soft_l1` 稳健损失 | 真实偏差是持续结构性偏差，不是少数离群点 |
| 直接左裁或右裁 | 部分数据改善，但无法形成统一规则 |
| 内部裁剪后使用自由端边界 | 错误；会人为制造 `k` 随窗口长度变化 |

## 6. 最终方法及测试

新增代码：

- `code/fit_thermal_parameters_forward.py`
  - 有界确定性 PDE 参数拟合。
  - 训练/留出时间段误差。
  - 参数标准差、边界命中和条件数。
- `code/estimate_conductivity_from_experiment.py`
  - H59/6061 材料预设。
  - 加热端多窗口扫描。
  - 双实测边界。
  - 固定 `h`，只反演 `k`。
  - 自动接受或拒绝录像。
- `code/run_real_forward_validation.py`
  - 清单驱动的全域诊断批处理。

关键测试包括：

- 隐式三对角求解器与高精度 BDF 的温度场一致性。
- 已知合成场恢复 `k/h`。
- 内部子域使用双实测边界后仍恢复真实 `k`。
- 固定 `h` 时只拟合 `k`。
- 后段加入支架温度污染后，加热端窗口仍恢复真实 `k`。

## 7. 最终真实数据结果

参考值仅用于事后比较，不进入连续优化；材料宽范围只作为质量门槛。

| 数据 | 材料 | 参考值 | 最终 k | 相对误差 | 选中窗口 | 状态 |
| --- | --- | ---: | ---: | ---: | ---: | --- |
| 2026-06-05 16:03 | H59 | 110 | `102.87` | `-6.48%` | `38.63 mm` | 接受；窗口敏感性警告 |
| 2026-06-08 14:49 | H59 | 110 | `116.55` | `+5.95%` | `39.51 mm` | 接受；仅一个物理候选 |
| 2026-06-08 15:56 | H59 | 110 | `101.64` | `-7.60%` | `30.00 mm` | 接受；窗口敏感性警告 |
| 2026-05-22 run02 | 6061 | 167 | `165.12` | `-1.12%` | `59.50 mm` | 接受 |
| 2026-05-28 run01 | 6061 | 167 | `153.04` | `-8.36%` | `59.50 mm` | 接受 |
| 2026-06-08 16:21 | 6061 | 167 | 无 | 无 | 无 | 拒绝；全部窗口撞 `350` 上界 |

汇总：

- H59 三份平均 `107.02 W/(m*K)`，相对 110 的平均偏差 `-2.71%`。
- 两份可用 6061 平均 `159.08 W/(m*K)`，相对 167 的平均偏差 `-4.74%`。
- 被接受的 5 份数据，单份绝对相对误差最大 `8.36%`。

结果文件位于：

```text
outputs/experimental_estimator_v1/
```

## 8. 复现命令

先从原始 `.dat` 导出校准后的杆体数据。以下仅示例，必须替换为该录像的真实参数：

```powershell
python code\extract_rod_profile.py data\raw\<file>.dat `
  --fps <measured_fps> `
  --x-min <x_min> --x-max <x_max> `
  --y-min <y_min> --y-max <y_max> `
  --heat-side left `
  --mm-per-px <measured_mm_per_px> `
  --data-start-frame 0 `
  --output-dir data\derived\<case>
```

H59：

```powershell
python code\estimate_conductivity_from_experiment.py `
  data\derived\<case>\<stem>_rod_xt_data.npz `
  --output-json outputs\experimental_estimator_v1\<case>.json `
  --material h59 --t-inf-c <ambient_c>
```

6061：

```powershell
python code\estimate_conductivity_from_experiment.py `
  data\derived\<case>\<stem>_rod_xt_data.npz `
  --output-json outputs\experimental_estimator_v1\<case>.json `
  --material 6061 --t-inf-c <ambient_c>
```

正式使用时先看：

```text
recommended_for_reporting
selected
warnings
candidates
```

若 `recommended_for_reporting=false`，不得把任何中间窗口的 `k` 当成材料结果。

## 9. 方法边界

该入口不是未知材料的盲识别器。它适用于：

- 已知材料是 H59 或 6061。
- 帧率、空间标定和 ROI 已核实。
- 加热端前 `30~60 mm` 至少存在一段近似一维、未被支架严重污染的区域。
- 数据包含足够温升和时间变化。

若所有窗口均被拒绝，应重新录制，而不是继续调训练轮数或从中间训练步骤挑一个接近参考值的结果。

File: docs/14-结课presentation初稿.md
# 基于红外热像与 PINN 的金属热导率瞬态反演研究

## 核心判断

本项目完成了一条从红外热像采集、温度场提取、PINN 反演、合成数据验证到真实实验误差分析的完整流程。合成 PDE 数据证明：在理想方程、合适时间窗口和足够空间窗口下，PINN 可以准确反演热导率；真实实验说明：热导率反演的主要困难不是简单“训练没收敛”，而是红外测温精度、ROI 选择、边界条件、空气散热和参数可辨识性共同限制了反演精度。

正式汇报时不要说“已经精确测出所有材料热导率”。更稳妥的表述是：本方法链路已经跑通，并且在 H59 和 6061 的部分可用数据上得到合理量级；但真实热像反演对实验边界和时空窗口非常敏感，误差分析本身是这次工作的重点。

---

## A. Markdown 页面内容

### 第 1 页 标题页

**标题**

基于红外热像与 PINN 的金属热导率瞬态反演研究

**核心判断**

本课题不是单纯训练一个神经网络，而是建立一条“热像采集 -> 温度场 -> 物理方程 -> 热导率反演 -> 误差诊断”的实验研究链路。

**页面内容**

- 研究对象：金属圆棒的瞬态导热过程。
- 测量手段：Thermal-90 红外热像仪记录温度场。
- 反演方法：用一维非稳态导热方程约束 PINN，反演热扩散率和热导率。
- 报告主线：背景与模型、模拟验证、真实实验、误差分析、总结展望。

**建议放的图**

- 实验装置照片或热像预览图。
- 可选：`outputs/figures/2000.0.0.000000--20260608-155612_frames_compare.png`

**口播稿**

大家好，我汇报的题目是“基于红外热像与 PINN 的金属热导率瞬态反演研究”。这个题目看起来有机器学习，但我的主线不是先讲代码，而是围绕一个物理测量问题：能不能通过红外热像记录金属棒升温过程，再利用导热方程从温度场反推出材料热导率。整个工作包括实验装置搭建、红外数据采集、ROI 温度场提取、PINN 反演、合成数据验证和真实数据误差分析。

---

### 第 2 页 研究背景

**标题**

为什么测热导率

**核心判断**

热导率是描述材料传热能力的基础物性，瞬态测量可以利用升温全过程，比只看最终稳态更充分。

**页面内容**

- 热导率 \(k\) 描述材料传导热量的能力，影响散热、热管理、材料识别和工程设计。
- 稳态法需要等待温度场稳定，实验时间长，对边界绝热和热流控制要求高。
- 瞬态法利用温度随时间变化的过程，可以从一段加热视频中提取更多信息。
- 红外热像的优势是非接触、多点测温，可以得到 \(x-t\) 温度场。

**建议放的图**

- 金属棒一维导热示意图，可以自己画成简图。
- 或放一张 `x-t` 温度热图作背景：`outputs/figures/20260605_h59_100c_160328_x12_56_calib99mm/2000.0.0.000000--20260605-160328_rod_xt_heatmap.png`

**口播稿**

热导率是材料最基本的热学参数之一。对于金属材料，它决定热量沿样品传播的速度，也影响散热结构设计。传统稳态法通常要等系统达到稳定温度分布，对实验边界要求很高。我的思路是采用瞬态法，也就是记录金属棒从冷态到升温的整个过程。红外热像仪可以一次采集许多空间位置的温度变化，因此我们不只得到几个测温点，而是得到一幅随时间演化的温度场。

---

### 第 3 页 方法思想

**标题**

PINN 多了物理方程

**核心判断**

PINN 的作用不是替代导热方程，而是把温度数据和导热方程同时放进反演过程。

**页面内容**

- 普通拟合：主要让曲线贴近实验温度数据。
- PINN：同时要求温度场满足导热 PDE、初始条件和边界条件。
- 本课题中的未知量主要是热扩散率 \(\alpha\)，并由
  \[
  k = \alpha \rho c_p
  \]
  换算热导率。
- 当前正式 PINN 模型采用一维非稳态导热，并加入空气散热项：
  \[
  T_t=\alpha T_{xx}-\frac{4h}{\rho c_pD}(T-T_\infty)
  -\frac{4\epsilon\sigma}{\rho c_pD}(T^4-T_\infty^4)
  \]

**建议放的图**

- 自制流程图：温度数据、PDE、边界条件共同约束参数。
- 代码依据：`code/train_pinn_1d.py`

**口播稿**

PINN 相比普通拟合的区别在于，它不只是让曲线看起来接近实验数据，还要求这个温度场满足物理方程。对于本实验，温度随时间变化要符合一维非稳态导热方程。反演得到热扩散率 \(\alpha\) 后，再结合材料密度和比热容换算热导率 \(k\)。这里需要注意，我后面不把 PINN 当作黑箱，而是始终用导热方程和正向 PDE 结果检查它的物理合理性。

---

### 第 4 页 建模修正

**标题**

理想绝热模型不够

**核心判断**

最初只用理想一维导热会漏掉真实实验中的两个关键因素：金属红外发射率和空气散热。

**页面内容**

- 裸金属在 Thermal-90 工作波段发射率低，容易反射环境红外，热像温度不可靠。
- 因此正式热像路线采用哑光黑漆，提高表面发射率，降低反射影响。
- 细长金属棒暴露在空气中，侧向对流散热不可忽略。
- 模型从“理想绝热一维导热”修正为“带空气对流、必要时带辐射项的一维非稳态导热”。
- 接触热阻和热端二维过渡通过导热硅脂、压紧和实测边界尽量吸收，但仍是误差来源。

**建议放的图**

- 装置照片：喷黑漆金属棒、热台、支架。
- 若没有照片，放热像 ROI overlay：`outputs/figures/20260605_h59_100c_160328_x12_56_calib99mm/2000.0.0.000000--20260605-160328_rod_roi_overlay.png`

**口播稿**

真实实验一开始最容易犯的错误，是直接把金属棒当成理想绝热的一维杆。后来我发现这里有两个问题。第一，裸金属在红外波段发射率很低，热像仪看到的可能不是金属自身辐射，而是环境反射，所以需要喷哑光黑漆，让表面接近高发射率。第二，金属棒是细长结构，侧面积相对横截面积很大，空气对流散热不能忽略。因此后来的模型显式加入了空气耗散项。

---

### 第 5 页 模拟验证设计

**标题**

先验证方法可靠性

**核心判断**

在真实实验前，先用已知 \(k\) 的合成温度场检验 PINN 是否能反演正确答案。

**页面内容**

- 用独立 SciPy BDF 有限差分正向求解器生成一维导热合成数据。
- 材料：H59 和 6061。
- 改变三个核心因素：
  - 时间长度：`30/60/120/240/480 s`
  - 空间长度：`30/50/70/90/110 mm`
  - 高斯噪声：`0/0.05/0.1/0.2/0.5/1.0 C`
- 目的：判断 PINN 适合怎样的数据，而不是只展示一次成功样例。

**建议放的图**

- 合成数据误差热图：
  - `outputs/synthetic_pinn/final_v2/analysis/h59_noise_0p1_k_error_heatmap.png`
  - `outputs/synthetic_pinn/final_v2/analysis/6061_noise_0p1_k_error_heatmap.png`
- 合成数据散点图：`outputs/synthetic_pinn/final_v2/analysis/fo_snr_scatter.png`

**口播稿**

为了确认问题不是“PINN 本身能不能用”，我先做了合成数据验证。这里不是用实验热像，而是用已知热导率的 PDE 正向求解器生成温度场，然后把真实答案隐藏起来，让 PINN 去反演。这样可以判断算法在理想 PDE 数据上是否可靠。我系统改变了时间长度、空间长度和噪声强度，目的就是找出它的适用边界。

---

### 第 6 页 模拟验证结果

**标题**

合适窗口下 PINN 可行

**核心判断**

PINN 在理想 PDE 数据和合适时空窗口下可以准确反演；但短空间窗口和时间窗口不匹配时，会出现稳定但有偏的结果。

**页面内容**

- 300 组粗筛全部完成，`282/300` 组尾段稳定，导热率相对误差中位数 `1.68%`。
- 最终配置在 4 个代表窗口、5 个 PINN 种子下：
  - `20/20` 尾段稳定；
  - 导热率中位相对误差 `0.69%`；
  - 最大相对误差 `1.40%`。
- 成功窗口示例：
  - H59 `30 s / 30 mm / 0.1 C`：中位误差 `0.45%`，`5/5` 稳定。
  - 6061 `30 s / 50 mm / 1.0 C`：中位误差 `0.23%`，`5/5` 稳定。
- 失败或临界窗口示例：
  - H59 `240 s / 30 mm`：中位误差 `10.24%`，虽然 `5/5` 稳定但有偏。
  - 6061 `480 s / 30 mm`：中位误差 `24.23%`，明确失败。

**建议放的图**

- `outputs/synthetic_pinn/final_v2_refinement/analysis/multiseed_summary.csv` 可整理成表。
- 误差热图：`outputs/synthetic_pinn/final_v2_refinement/analysis/6061_noise_1_k_error_heatmap.png`

**口播稿**

模拟结果给出了一个很重要的结论：PINN 在理想条件下是可行的。最终配置的代表窗口五种子验证中，中位误差只有 0.69%，最大误差 1.40%。但是它不是任何数据都适用。特别是空间窗口太短时，即使参数曲线看起来稳定，结果也可能有系统偏差。也就是说，参数稳定只是必要条件，不是准确性的充分条件。

---

### 第 7 页 真实实验装置

**标题**

真实实验工作量

**核心判断**

真实实验的难点不只在训练 PINN，更在于构建可解释、可重复的温度场。

**页面内容**

- 硬件与材料：
  - Raspberry Pi 5 + Thermal-90 红外热像仪；
  - 恒温加热台；
  - H59、6061、304 等金属圆棒；
  - 支架、夹具、导热硅脂、黑体化喷漆。
- 实验工作：
  - 录制 Thermal-90 `.dat` 原始热像；
  - 记录帧率、室温、热台温度、样品尺寸和 ROI；
  - 从热像中提取杆体 ROI；
  - 构造 \(x-t\) 温度场；
  - 运行 PINN 训练和正向 PDE 诊断。

**建议放的图**

- 实验照片：热台、金属棒、Thermal-90、支架。
- 采集预览图：`outputs/figures/2000.0.0.000000--20260608-155612_frames_compare.png`
- ROI 图：`outputs/figures/2000.0.0.000000--20260608-155612_rod_roi_overlay.png`

**口播稿**

真实实验部分的工作量主要体现在数据质量控制上。Thermal-90 采集的是原始热像数据，需要记录实际帧率、空间标定、环境温度和 ROI 位置。金属棒还要做黑体化处理，支架和夹具要尽量减少对温度场的污染。最后要把热像视频转换成沿金属棒方向的 \(x-t\) 温度场，才能作为 PINN 和 PDE 正向诊断的输入。

---

### 第 8 页 温度场提取

**标题**

ROI 决定温度场

**核心判断**

同一段录像中，ROI 的左右边界和空间标定会直接改变反演结果。

**页面内容**

- 从 `.dat` 原始热像中提取金属棒轴线温度。
- 关键参数：
  - `fps`
  - `mm_per_px`
  - `x_min/x_max`
  - `y_min/y_max`
  - `data_start_frame`
- H59 2026-06-05 批次示例：
  - 帧率 `6.02256 fps`
  - 标定 `mm_per_px = 1.60976`
  - 主 ROI `x=12~56, y=30~34`
- 2026-06-04 远距离批次发现右端可能混入铁架台旋钮，因此必须裁掉污染区域。

**建议放的图**

- `outputs/figures/20260605_h59_100c_160328_x12_56_calib99mm/2000.0.0.000000--20260605-160328_rod_roi_overlay.png`
- `outputs/figures/20260605_h59_100c_160328_x12_56_calib99mm/2000.0.0.000000--20260605-160328_rod_xt_heatmap.png`
- `outputs/figures/20260605_h59_100c_160328_diagnostics/frame_1600_diagnostic.png`

**口播稿**

这一页展示的是从热像到温度场的过程。这里的 ROI 不是随便框一个区域，而是决定后续反演的物理对象。比如 H59 2026 年 6 月 5 日的数据中，我根据第二支架 99 mm 的距离重新标定，得到 1.60976 mm/px，并选择 x=12 到 56 的区域，避开左端热端过渡区和右端支架污染。后面的误差分析会说明，ROI 选择对 \(k\) 的影响非常明显。

---

### 第 9 页 原始 PINN 真实数据结果

**标题**

真实 PINN 会漂移

**核心判断**

真实数据上，温度拟合误差低并不保证热导率正确；必须看物理可报告性和正向验证。

**页面内容**

- 6061 可采信主结果：
  - 2026-05-22 run02：`169.82 W/(m*K)`，ROI `x=10~80, y=30~34`
  - 2026-05-28 run01：`159.84 W/(m*K)`，ROI `x=0~80, y=28~32`
- H59 可采信结果：
  - 2026-05-28 run03 shift2：`99.93 W/(m*K)`
  - 2026-06-04 run02 crop68：`100.75 W/(m*K)`
  - 2026-06-05 x12_56：`95.55 W/(m*K)`
  - 2026-06-05 x12_58：`90.34 W/(m*K)`
- 失败或诊断例子：
  - 2026-06-08 14:49 H59：`21.82 W/(m*K)`，质量检查拒绝。
  - 2026-06-08 16:21 6061：`393.51 W/(m*K)`，参数继续漂移并超出材料范围。

**建议放的图**

- 损失曲线：`outputs/figures/20260605_h59_100c_160328_x12_56_calib99mm_e2000_pinn_loss_curve.png`
- 参数曲线：`outputs/figures/20260605_h59_100c_160328_x12_56_calib99mm_e2000_pinn_alpha_h_curve.png`
- 预测热图：`outputs/figures/20260605_h59_100c_160328_x12_56_calib99mm_e2000_pinn_pred_heatmap.png`
- 对比图：`outputs/figures/20260605_h59_100c_160328_x12_56_loss_500_vs_2000.png`

**口播稿**

真实数据上的结果不能只看最终 loss。比如 6061 的两组早期近距离数据能给出 160 到 170 W/(m*K) 的合理结果，H59 多组数据也能落在约 90 到 100 W/(m*K) 的量级。但也有明显失败的例子，比如 H59 某批次反演到 21.82，6061 某批次反演到 393.51。这说明真实数据里存在边界和 ROI 问题，不能把 PINN 的最终数值直接当成材料热导率。

---

### 第 10 页 正向 PDE 诊断

**标题**

失败不等于数据错

**核心判断**

有些 PINN 失败数据仍能被正确量级的 PDE 正向复现，说明问题在反演可辨识性和损失权重。

**页面内容**

- H59 2026-06-08 15:56：
  - 原 PINN 结果约 `76.72 W/(m*K)`，偏低。
  - 但用参考参数 `k=110 W/(m*K), h=10 W/(m^2*K)` 正向 PDE 计算，RMSE 约 `0.523 C`。
  - 网格扫描最佳约 `k=120,h=0,Robin`，RMSE `0.475 C`。
- 改变 PDE 权重时：
  - `pde_weight=1`：`k=76.72`
  - `pde_weight=10`：`k=139.47`
  - `pde_weight=100`：`k=213.88`
- 温度 MSE 变化很小，但 \(k\) 大幅变化，说明只看温度拟合不足够。

**建议放的图**

- `outputs/real_pde_diagnosis/h59_20260608_155612_failed/h59_20260608_155612_failed_diagnosis.png`
- `outputs/real_pde_diagnosis/h59_20260605_160328_success/h59_20260605_160328_success_diagnosis.png`

**口播稿**

这一页是我认为最关键的诊断。一个反演结果失败，并不一定说明实验数据完全错误。以 H59 2026 年 6 月 8 日 15:56 的数据为例，原 PINN 得到的热导率偏低，但如果用 \(k=110\)、\(h=10\) 做正向 PDE，整体 RMSE 只有约 0.523 摄氏度。这说明温度场仍然和正确量级的物理模型相容。真正的问题是 PINN 的损失尺度和参数可辨识性：温度 MSE 变化很小的时候，\(k\) 可以被推到完全不同的数值。

---

### 第 11 页 最终真实数据估计

**标题**

用多窗口筛选真实数据

**核心判断**

真实实验更可靠的做法是扫描加热端子窗口，用双实测边界和固定 \(h\) 进行正向验证。

**页面内容**

- 最终真实数据估计规则：
  - 已知材料：H59 或 6061。
  - 加热端窗口：`30/40/50/60 mm`。
  - 左右边界都用实测温度作为 Dirichlet 边界。
  - 固定 `h=10 W/(m^2*K)`，只反演 `k`。
  - 通过材料宽物理门槛和验证 RMSE 后才接受。
- 接受结果：

| 数据 | 材料 | 最终 \(k\) | 相对误差 | 选中窗口 | 状态 |
| --- | --- | ---: | ---: | ---: | --- |
| 2026-06-05 16:03 | H59 | `102.87` | `-6.48%` | `38.63 mm` | 接受；窗口敏感性警告 |
| 2026-06-08 14:49 | H59 | `116.55` | `+5.95%` | `39.51 mm` | 接受；仅一个物理候选 |
| 2026-06-08 15:56 | H59 | `101.64` | `-7.60%` | `30.00 mm` | 接受；窗口敏感性警告 |
| 2026-05-22 run02 | 6061 | `165.12` | `-1.12%` | `59.50 mm` | 接受 |
| 2026-05-28 run01 | 6061 | `153.04` | `-8.36%` | `59.50 mm` | 接受 |
| 2026-06-08 16:21 | 6061 | 无 | 无 | 无 | 拒绝；全部窗口撞 `350` 上界 |

**建议放的图**

- 可把 `outputs/experimental_estimator_v1/*.json` 整理成柱状图或表。
- 可配一张多窗口示意图，标出 `30/40/50/60 mm` 加热端子域。

**口播稿**

为了让真实数据结果更可靠，我最后采用了一个更保守的多窗口正向验证方法。它不再让 \(k\) 和 \(h\) 同时自由漂移，而是固定 \(h=10\)，只反演 \(k\)，并且左右边界都使用实测温度。这样可以避免把内部裁剪点误当作自由端。结果显示，5 份可用数据被接受，最大单份相对误差为 8.36%；同时，明显不适用的 6061 数据会被自动拒绝。

---

### 第 12 页 误差分析重点

**标题**

10 W 浮动不一定失败

**核心判断**

不同窗口下 \(k\) 的约 10 W/(m*K) 浮动，不一定说明程序不稳定；真实限制可能是温度场对 \(k\) 的灵敏度已经接近测温精度。

**页面内容**

- 实验中窗口变化会导致 \(k\) 浮动：
  - H59 2026-06-08 15:56 的可接受窗口候选包括 `101.64`、`82.10`、`119.12`、`121.47 W/(m*K)`，因此触发窗口敏感性警告。
  - 6061 2026-05-28 run01 的可接受窗口包括 `157.15`、`146.82`、`153.04 W/(m*K)`，浮动约 `10 W/(m*K)`。
- 用项目正向 PDE 求解器核算灵敏度：
  - H59 2026-06-05，`k=100` 与 `110` 的温度场差异：均值约 `0.029 C`，95 分位约 `0.062 C`，最大约 `0.082 C`。
  - 6061 2026-05-28，`k=150` 与 `160` 的温度场差异：均值约 `0.048 C`，95 分位约 `0.087 C`，最大约 `0.096 C`。
- Thermal-90 本身存在约 `0.15 C` 量级随机底噪记录。
- 因此，主要误差来自温度场对 \(k\) 的有限灵敏度、红外测温精度、ROI、边界条件和模型可辨识性，而不是单纯训练没收敛。

**建议放的图**

- 把 `outputs/experimental_estimator_v1/h59_20260608_155612.json` 的候选窗口画成柱状图。
- 把 `outputs/experimental_estimator_v1/6061_20260528_run01.json` 的候选窗口画成柱状图。
- 也可放 Thermal-90 噪声说明摘录或误差来源鱼骨图。

**口播稿**

评委老师很可能会问：不同窗口下 \(k\) 浮动 10 W/(m*K)，是不是程序不稳定？我的回答是否定的。因为在这个实验条件下，10 W/(m*K) 的热导率差异对应的正向温度场变化本来就很小。我用项目里的正向 PDE 求解器核算过，H59 中 \(k=100\) 和 110 的差异，温度场最大也只有约 0.082 摄氏度；6061 中 \(k=150\) 和 160 的差异，最大约 0.096 摄氏度。这已经接近 Thermal-90 的测温精度和实验噪声量级。所以这里的误差重点不是“网络有没有继续训练”，而是这个实验温度场本身对 \(k\) 的可辨识度有限。

---

### 第 13 页 总结

**标题**

链路可行，精度受限

**核心判断**

本项目证明了方法链路可行，但真实测量精度受实验边界、ROI 和测温灵敏度限制。

**页面内容**

- 已完成：
  - Thermal-90 红外热像采集；
  - 金属棒黑体化处理；
  - ROI 与 \(x-t\) 温度场提取；
  - PINN 热导率反演；
  - 合成 PDE 数据系统验证；
  - 真实数据正向 PDE 诊断；
  - 多窗口误差与可辨识性分析。
- 主要结论：
  - 合成数据证明 PINN 在合适条件下能准确反演。
  - 真实实验中，误差主要来自边界、ROI、空气散热和测温精度限制。
  - 目前更适合报告为“方法链路和误差分析完成”，而不是“所有材料热导率已精确测定”。

**建议放的图**

- 左：实验链路流程图。
- 右：合成数据误差热图或真实数据结果表。

**口播稿**

总结来说，我完成的是一个从实验到建模再到误差分析的完整流程。模拟数据证明，PINN 在理想 PDE 数据和合适窗口下可以准确反演热导率；真实实验则暴露出 ROI、边界条件和红外测温精度的限制。因此这次工作最重要的结论不是单个 \(k\) 数值，而是明确了这条方法链路的可行性和误差边界。

---

### 第 14 页 展望

**标题**

下一步改实验

**核心判断**

后续提高精度的关键在实验条件和可辨识性，而不是盲目增加训练轮数。

**页面内容**

- 更稳定的热端边界：
  - 改善夹具；
  - 减小热端二维过渡；
  - 保证实测边界可重复。
- 更高精度测温：
  - 更高精度红外设备；
  - 稳定环境背景；
  - 控制表面发射率。
- 更可靠的空间标定：
  - 外部标尺；
  - 避免视频显示缩放误差。
- 更长有效 ROI：
  - 远离支架和夹具；
  - 至少保留 `50~70 mm` 以上干净轴向窗口。
- 多窗口、多参数敏感性分析：
  - \(k\)、\(h\)、边界和 ROI 联合评估。

**建议放的图**

- 当前装置与改进装置对比草图。
- 可放 `outputs/figures/2000.0.0.000000--20260608-162125_rod_roi_overlay.png` 说明支架/ROI 污染问题。

**口播稿**

下一步我认为应该优先改实验，而不是只调神经网络。具体包括更稳定的热端边界、更高精度的测温、更可靠的空间标定、更长且更干净的 ROI，以及多窗口多参数的敏感性分析。只有温度场本身对 \(k\) 有足够灵敏度，反演结果才可能进一步提高精度。

---

## B. 1 分钟开场白

各位老师好，我汇报的题目是“基于红外热像与 PINN 的金属热导率瞬态反演研究”。

热导率是描述材料传热能力的重要物性参数。传统稳态法通常需要等待温度场稳定，而且对边界条件要求很高。我这次采用的是瞬态思路：用 Thermal-90 红外热像仪记录金属棒加热过程中的温度场，再结合一维非稳态导热方程，从温度随时间和空间的变化中反演热导率。

这项工作的重点不是单纯写一个神经网络程序，而是建立一套完整实验链路：包括金属棒黑体化处理、红外热像采集、ROI 温度场提取、PINN 反演、合成数据验证和真实实验误差分析。我的主要结论是：PINN 在理想 PDE 数据和合适时空窗口下可以准确反演；但真实实验中，结果会受到 ROI、边界条件、空气散热和红外测温精度的明显影响。因此，我会重点汇报方法链路、模拟验证和真实数据误差分析。

---

## C. 30 秒结尾总结

最后总结一下，本项目完成了从红外热像采集到热导率反演的一整套流程。合成数据验证说明，在物理模型正确、时空窗口合适时，PINN 能够准确恢复热导率；真实实验说明，反演误差的核心不只是训练收敛问题，而是边界条件、ROI、空气散热、测温精度和参数可辨识性共同作用的结果。后续要提高精度，重点应放在更稳定的热端边界、更可靠的空间标定、更高精度测温和多窗口敏感性分析上。

---

## D. 评委可能提问与回答

### 1. 为什么用瞬态法？

瞬态法利用的是升温全过程，不需要只等待最终稳态。红外热像可以记录大量空间点随时间变化的温度场，因此信息量比单点或少量测温点更大。对于课程实验来说，瞬态法也更适合在有限时间内完成采集。

### 2. PINN 比普通拟合多了什么？

普通拟合主要追求温度曲线接近数据；PINN 同时要求温度场满足导热方程、初始条件和边界条件。也就是说，它把“数据像不像”和“物理上对不对”同时放进反演过程。

### 3. 为什么先做合成数据？

因为合成数据的真实热导率已知，可以验证 PINN 本身在理想 PDE 数据上能不能反演正确答案。如果合成数据都失败，就不能把真实实验误差归因于实验装置；如果合成数据成功，再分析真实数据时就能把重点放在边界、ROI、测温和模型误差上。

### 4. 为什么喷黑漆？

裸金属在 Thermal-90 的长波红外波段发射率低，容易像红外镜子一样反射环境辐射，热像仪读到的温度不一定是金属真实温度。喷哑光黑漆可以提高表面发射率，减少反射干扰，让红外测温更稳定。

### 5. 为什么考虑空气耗散？

金属棒是细长圆柱，侧面积相对于横截面积很大，暴露在空气中时侧向对流散热不可忽略。如果只用理想绝热导热方程，模型会把本来散失到空气中的热量错误归因到材料导热行为上，导致热导率反演偏差。

### 6. 为什么不同窗口下 \(k\) 会浮动？

因为不同窗口对应的物理区域不同。靠近热端可能有二维接触过渡，远端可能受支架或额外散热影响；窗口长度太短时，温度场对 \(k\) 的信息量也不足。因此改变 ROI 或窗口长度时，反演出的 \(k\) 会发生变化。

### 7. \(k\) 浮动 10 W/(m*K) 算不算失败？

不一定。项目正向 PDE 核算显示，在部分真实窗口中，\(k\) 相差 10 W/(m*K) 时，预测温度场差异只有约 `0.02~0.09 C` 量级。这个量级已经接近 Thermal-90 的测温噪声和实验波动，所以 10 W/(m*K) 的浮动可能反映的是可辨识性极限，而不是程序崩溃。

### 8. 为什么说接近测温精度极限？

文档中记录 Thermal-90 存在约 `0.15 C` 量级的随机底噪；而正向 PDE 对比中，6061 `k=150` 和 `160 W/(m*K)` 的温度差异，95 分位约 `0.087 C`，最大约 `0.096 C`。当参数变化造成的温度差小于或接近仪器噪声时，单靠这段温度场就很难更精确地区分 \(k\)。

### 9. 你最终有没有测出热导率？

更准确地说，我得到了部分材料在部分可用数据上的合理热导率估计，而不是精确测定所有材料。比如最终多窗口估计中，H59 三份可用数据为 `102.87`、`116.55`、`101.64 W/(m*K)`；6061 两份可用数据为 `165.12`、`153.04 W/(m*K)`；但也有 6061 2026-06-08 16:21 这类数据被拒绝。因此结论是链路可行，但结果必须经过质量检查和误差分析。

### 10. 下一步怎么改进？

优先改进实验条件，而不是盲目增加训练轮数。具体包括：更稳定的热端边界、更高精度红外测温、更可靠的空间标定、更长且干净的有效 ROI、减少支架污染，以及系统做多窗口、多参数敏感性分析。

---

## E. 素材清单

### 1. 实验装置与采集

- 实验装置照片：Thermal-90、树莓派、恒温热台、金属棒、支架/夹具、喷黑漆样品。
- 热像帧对比：
  - `outputs/figures/2000.0.0.000000--20260608-155612_frames_compare.png`
  - `outputs/figures/2000.0.0.000000--20260608-162125_frames_compare.png`

### 2. ROI 与温度场

- ROI overlay：
  - `outputs/figures/20260605_h59_100c_160328_x12_56_calib99mm/2000.0.0.000000--20260605-160328_rod_roi_overlay.png`
  - `outputs/figures/2000.0.0.000000--20260608-155612_rod_roi_overlay.png`
- \(x-t\) 温度热图：
  - `outputs/figures/20260605_h59_100c_160328_x12_56_calib99mm/2000.0.0.000000--20260605-160328_rod_xt_heatmap.png`
  - `outputs/figures/2000.0.0.000000--20260608-155612_rod_xt_heatmap.png`
- 边界温度曲线：
  - `outputs/figures/2000.0.0.000000--20260608-155612_rod_boundary_curves.png`

### 3. PINN 训练结果

- Loss 曲线：
  - `outputs/figures/20260605_h59_100c_160328_x12_56_calib99mm_e2000_pinn_loss_curve.png`
  - `outputs/figures/20260605_h59_100c_160328_x12_56_loss_500_vs_2000.png`
- \(\alpha/h\) 或 \(k/\alpha\) 变化曲线：
  - `outputs/figures/20260605_h59_100c_160328_x12_56_calib99mm_e2000_pinn_alpha_h_curve.png`
- 预测热图：
  - `outputs/figures/20260605_h59_100c_160328_x12_56_calib99mm_e2000_pinn_pred_heatmap.png`

### 4. 合成数据验证

- H59 误差热图：
  - `outputs/synthetic_pinn/final_v2/analysis/h59_noise_0p1_k_error_heatmap.png`
  - `outputs/synthetic_pinn/final_v2_refinement/analysis/h59_noise_0p1_k_error_heatmap.png`
- 6061 误差热图：
  - `outputs/synthetic_pinn/final_v2/analysis/6061_noise_0p1_k_error_heatmap.png`
  - `outputs/synthetic_pinn/final_v2_refinement/analysis/6061_noise_1_k_error_heatmap.png`
- 合成数据汇总：
  - `outputs/synthetic_pinn/final_v2/analysis/summary.json`
  - `outputs/synthetic_pinn/final_v2_refinement/analysis/multiseed_summary.csv`

### 5. 真实数据正向诊断与误差分析

- PDE 诊断图：
  - `outputs/real_pde_diagnosis/h59_20260605_160328_success/h59_20260605_160328_success_diagnosis.png`
  - `outputs/real_pde_diagnosis/h59_20260608_155612_failed/h59_20260608_155612_failed_diagnosis.png`
- 多窗口估计 JSON：
  - `outputs/experimental_estimator_v1/h59_20260605_160328.json`
  - `outputs/experimental_estimator_v1/h59_20260608_144924.json`
  - `outputs/experimental_estimator_v1/h59_20260608_155612.json`
  - `outputs/experimental_estimator_v1/6061_20260522_run02.json`
  - `outputs/experimental_estimator_v1/6061_20260528_run01.json`
  - `outputs/experimental_estimator_v1/6061_20260608_162125.json`

### 6. 可以自己补画的示意图

- 一维导热 + 侧向空气散热示意图。
- 红外低发射率裸金属反射示意图。
- PINN 损失组成图：数据、PDE、边界、初始条件。
- 误差来源图：测温精度、ROI、边界、空间标定、空气散热、参数可辨识性。
