Repository: KeQiu-xqh/thermal-conductivity-project

# Thermal-90 金属导热实验项目

本仓库用于维护一套基于 **Raspberry Pi 5 + Thermal-90 红外热像 + 金属圆棒样品 + PINN 反演** 的导热系数实验流程。

当前主线不是采集链路验证，而是围绕已采集的 `.dat` 热像数据，完成 ROI 提取、`x,t -> T` 数据构建、非稳态一维导热 PINN 回测和结果可信度判断。

## 仓库结构

```text
thermal-conductivity-project/
├── .codex/                              # Codex 项目级技能配置
│   └── skills/
│       └── thermal-conductivity-lab/    # 本项目专用工作流和项目记忆入口
├── .vscode/                             # VS Code 项目设置
├── code/                                # 当前正式使用的代码
│   ├── construct_training_data.py       # 从 Thermal-90 原始数据构建训练数据
│   ├── extract_rod_profile.py           # 提取金属棒 ROI / 轴向温度分布
│   ├── thermal90_ir_temp.py             # Thermal-90 采集、温度解析、实时显示和录制
│   ├── train_pinn_1d.py                 # 当前正式 PINN 反演训练脚本
│   └── view_dat.py                      # 查看和预览 .dat 热像数据
├── data/
│   ├── raw/                             # Thermal-90 原始 .dat 数据
│   └── derived/                         # ROI、xt/xyt 训练数据和 meta
├── docs/
│   ├── agent_memory/                    # 项目状态、决策和下一步动作
│   ├── 02-树莓派使用笔记.md             # Raspberry Pi / VNC / Thermal-90 基础笔记
│   ├── 04-linux常用命令.md              # Linux 命令行备忘
│   ├── 05-数据记录日志.md               # 实验数据和分析结果详细日志
│   ├── 06-实验进度.md                   # 当前阶段、主结果、风险和下一步
│   ├── 07-实验复现操作手册.md           # 从连接树莓派到录制、拷回、回看的完整流程
│   ├── 08-当前建模分析.md               # 当前 PDE、ROI、训练数据和 PINN 反演说明
│   └── 理论建模问题.md                  # 理论质疑、建模边界和不可行路线记录
├── outputs/
│   ├── figures/                         # 曲线图、热图、ROI 图、诊断图
│   ├── models/                          # PINN 模型权重、history、summary
│   └── preview/                         # 原始热像数据 GIF 预览
├── tests/                               # 自动测试
├── .gitignore
└── README.md
```

## 核心脚本

### 1. Thermal-90 实时采集

脚本：[`code/thermal90_ir_temp.py`](/C:/Users/28146/Desktop/thermal-conductivity-project/code/thermal90_ir_temp.py)

在 Raspberry Pi 端运行，用于实时热像显示和录制：

```bash
cd ~/experiment/code
sudo python3 thermal90_ir_temp.py
sudo python3 thermal90_ir_temp.py -r
```

说明：

- 实时热像窗口需要在 **VNC 桌面终端** 中运行。
- 纯 SSH 终端适合检查状态和拷文件，不适合直接运行图形显示。

### 2. 原始数据回看

脚本：[`code/view_dat.py`](/C:/Users/28146/Desktop/thermal-conductivity-project/code/view_dat.py)

Windows 本地示例：

```powershell
python code\view_dat.py data\raw\<your-file>.dat
```

典型输出：

- `outputs/preview/<stem>_preview.gif`
- `outputs/figures/<stem>_frames_compare.png`
- `outputs/figures/<stem>_center_temp_curve.png`
- `outputs/figures/<stem>_hot_roi_curve.png`

### 3. ROI 与训练数据构建

脚本：[`code/extract_rod_profile.py`](/C:/Users/28146/Desktop/thermal-conductivity-project/code/extract_rod_profile.py)

作用：

- 从 `.dat` 中提取金属棒 ROI。
- 生成一维 `x,t -> T` 训练数据。
- 输出 ROI 叠加图、`x-t` 热图和 meta。

### 4. PINN 反演

脚本：[`code/train_pinn_1d.py`](/C:/Users/28146/Desktop/thermal-conductivity-project/code/train_pinn_1d.py)

当前物理模型：

```text
T_t = alpha*T_xx
      - 4h/(rho*cp*D)*(T-T_inf)
      - 4*epsilon*sigma/(rho*cp*D)*(T^4-T_inf^4)
```

当前训练控制已支持：

- `--lr-scheduler plateau`
- `--resume-checkpoint`
- `--lbfgs-steps`
- `--early-stop-window`

## 当前文档入口

- 实验复现流程：[`docs/07-实验复现操作手册.md`](/C:/Users/28146/Desktop/thermal-conductivity-project/docs/07-%E5%AE%9E%E9%AA%8C%E5%A4%8D%E7%8E%B0%E6%93%8D%E4%BD%9C%E6%89%8B%E5%86%8C.md)
- 数据记录日志：[`docs/05-数据记录日志.md`](/C:/Users/28146/Desktop/thermal-conductivity-project/docs/05-%E6%95%B0%E6%8D%AE%E8%AE%B0%E5%BD%95%E6%97%A5%E5%BF%97.md)
- 实验进度汇总：[`docs/06-实验进度.md`](/C:/Users/28146/Desktop/thermal-conductivity-project/docs/06-%E5%AE%9E%E9%AA%8C%E8%BF%9B%E5%BA%A6.md)
- 当前建模分析：[`docs/08-当前建模分析.md`](/C:/Users/28146/Desktop/thermal-conductivity-project/docs/08-%E5%BD%93%E5%89%8D%E5%BB%BA%E6%A8%A1%E5%88%86%E6%9E%90.md)
- 理论建模问题：[`docs/理论建模问题.md`](/C:/Users/28146/Desktop/thermal-conductivity-project/docs/%E7%90%86%E8%AE%BA%E5%BB%BA%E6%A8%A1%E9%97%AE%E9%A2%98.md)
- 树莓派使用笔记：[`docs/02-树莓派使用笔记.md`](/C:/Users/28146/Desktop/thermal-conductivity-project/docs/02-%E6%A0%91%E8%8E%93%E6%B4%BE%E4%BD%BF%E7%94%A8%E7%AC%94%E8%AE%B0.md)
- Linux 命令备忘：[`docs/04-linux常用命令.md`](/C:/Users/28146/Desktop/thermal-conductivity-project/docs/04-linux%E5%B8%B8%E7%94%A8%E5%91%BD%E4%BB%A4.md)
- 当前状态：[`docs/agent_memory/current-state.md`](/C:/Users/28146/Desktop/thermal-conductivity-project/docs/agent_memory/current-state.md)
- 下一步动作：[`docs/agent_memory/next-actions.md`](/C:/Users/28146/Desktop/thermal-conductivity-project/docs/agent_memory/next-actions.md)

## 数据管理规则

- 原始 `.dat` 数据是本地实验资产，默认放在 `data/raw/`。
- 派生训练数据放在 `data/derived/`。
- 图像、模型、history 和 summary 放在 `outputs/`。
- 不把普通录屏视频当作正式训练源数据。
- 写正式结论时必须同时报告 ROI、帧率、`mm_per_px`、材料参数和训练 summary。

## 当前提醒

- `6061` 当前主结果仍优先采用两组近距离 `100 C` 黑体化数据。
- `304` 当前更适合作为装置局限性诊断数据。
- `H59` 当前结果大致收敛到 `90~100 W/(m*K)` 量级。
- 远距离完整入镜时，右端 `x>70` 可能混入铁架台旋钮，不能默认把整段 `x=0~80` 都当成棒身。

## 合成数据 PINN 验证

项目提供独立有限差分正向求解器，用 H59 和 6061 的已知参数生成温度场，再盲测 PINN：

```powershell

# 查看全部 300 个粗筛任务
python code\run_synthetic_pinn_sweep.py --config configs\synthetic_pinn_h59_6061.json --batch-id baseline_v1 --mode list

File: docs/06-实验进度.md
# 实验进度

更新：2026-05-22

## 当前阶段

项目已经从“采集链路能否跑通”进入“正式 ROI、正式 PDE 和正式反演结果是否可信”的阶段。

## 已完成

### 采集与回传

- Raspberry Pi 5 + Thermal-90 采集链路已跑通。
- VNC 下可实时查看热像。
- `.dat` 原始热像数据可稳定回传到 Windows。
- `code/view_dat.py` 可完成预览与基础回看。

### 正式样品路线

- 已确认当前主样品为 `15 cm x 8 mm` 的 6061 铝棒。
- 已完成黑体化表面处理版本的正式录制：`thermal90-20260522-run02.dat`
- 已确认 `SK8` 支座方案可用于热端装配，但不能把热台 `100 C` 直接当成棒端恒温边界。

### 数据提取

- 已新增 `code/extract_rod_profile.py`
- 当前正式导出设置为：
  - `fps = 7`
  - 冷态起点 `frame 0`
  - `ROI = x=10~80, y=30~34`
  - `mm_per_px = 2.0`
- 已导出正式 `x,y,t -> T` 和 `x,t -> T` 数据。

### PINN 反演

- 已重写 `code/train_pinn_1d.py`，当前使用显式对流与辐射项：
  - `T_t = alpha*T_xx - 4h/(rho*cp*D)*(T-T_inf) - 4*epsilon*sigma/(rho*cp*D)*(T^4-T_inf^4)`
- 当前正式约束为：
  - 左边界：支座外第一列棒身像素温度曲线
  - 右边界：不显式施加
  - 初始条件：前 `5` 帧实测平均温度分布
- 已通过测试：
  - `python -m unittest tests.test_extract_rod_profile tests.test_train_pinn_1d`

## 当前主结果

- 数据：`data/derived/thermal90-20260522-run02_rod_xt_data.npz`
- 模型输出：`outputs/models/thermal90-20260522-run02_pinn_phys_final_summary.json`
- 当前最可信参数：
  - `alpha = 6.99e-5 m^2/s`
  - `h = 11.07 W/m^2/K`
  - `k = 169.82 W/(m*K)`
  - `temperature MSE = 0.371 C^2`

## 关键判断

- 这次反演里最重要的修正，不是多跑 epoch，而是：
  - 把帧率修正为 `7 fps`
  - 不再把可见右边界误当成物理自由端
  - 不再把全场初始温度硬设为 `25 C`
  - 把左边界从 `x=8` 右移到 `x=10`，避开支座串扰最重的两列
- 在这些修正后，热导率从约 `89 W/(m*K)` 抬升到约 `170 W/(m*K)`，已接近 6061 铝的常见量级。

## 2026-05-28 复现实验结果

- 已完成一组同材料、同装配、同黑体化条件下的铝棒复现实验：
  - 原始数据：`data/raw/thermal90-20260528-run01.dat`
  - 室温：`21.7 C`
  - 相机距离：约 `53 mm`
  - 支架未进入画面
- 当前正式 ROI 为：
  - `x=0~80, y=28~32`
- 当前正式回测结果为：
  - `alpha = 6.58e-5 m^2/s`
  - `h = 11.23 W/m^2/K`
  - `k = 159.84 W/(m*K)`
  - `temperature MSE = 0.348 C^2`
- 与 `2026-05-22 run02` 的正式结果 `k = 169.82 W/(m*K)` 对比，差异约 `5.9%`。
- 当前判断：
  - 这已经不是单次偶然结果
  - 当前方法对 6061 铝的热导率反演已表现出初步重复性

## 当前风险

- `mm_per_px = 2.0` 仍来自图像几何标定，不是外部标尺校准。
- 当前结果来自单次实验，缺少重复性统计。
- 左边界仍然是“表观边界”，并非支座-棒内部接触面的直接温度。

## 下一步建议

1. 在相同装配下再复现一组黑体化数据，验证 `k` 是否稳定落在同一量级。
2. 若要继续提高置信度，补一次外部长度标尺标定，替代纯直径像素估计。
3. 若要写正式结果，增加一组重复实验并比较 `alpha`、`h`、`k` 的离散度。

## 2026-06-05 H59 支架标定补充

- 新增一组 `H59@100 C` 数据：`data/raw/2000.0.0.000000--20260605-160328.dat`。
- 这次在距离初始加热端支架约 `99 mm` 处增加第二个金属支架，用来做长度-像素标定。
- 视频显示坐标为第一支架右端 `x=4`、第二支架左端 `x=250`；结合 Thermal-90 原始热像中的支架位置，按约 `4x` 显示缩放换算得到 `mm_per_px = 1.60976`。
- 按视频首尾时间 `16:03:28~16:12:20` 和 `3205` 帧，修正帧率为 `6.02256 fps`。
- 为避开两个支架附近的二维影响，主 ROI 取 `x=12~56, y=30~34`。
- 500 epoch 快速结果曾低到 `58~60 W/(m*K)`，后续检查确认这是训练未充分收敛导致的低估，不作为正式结论。
- 2000 epoch 长训练结果：
  - `x=12~56`：`k = 95.55 W/(m*K)`，`MSE = 0.097 C^2`
  - `x=12~58`：`k = 90.34 W/(m*K)`，`MSE = 0.098 C^2`
- 当前判断：这组数据对标定很有价值；长训练结果与此前 H59 的 `~90~100 W/(m*K)` 判断基本一致，但第二支架附近仍有二维影响，正式主结果仍建议补避开支架的复现实验。
